Repository: transforming-chemistry/BiomassLignocellulose-HTL-HTT-HTC-Conversion-Data

# [Biomass HTT/HTL Dataset](https://doi.org/10.22000/0b7ffmw1jtca3gw3)
Unified, curated dataset of biomass hydrothermal treatment/liquefaction experiments for lignocellulosic and lignin-rich biomass
DOI: https://doi.org/10.22000/0b7ffmw1jtca3gw3

# V2 Release: Hydrothermal Biomass Conversion Evidence-Review Dataset v2.0
Elfetni, S.& Tyrikos-Ergas, T. (2026). Hydrothermal biomass conversion evidence-review dataset v2.0: 4,038 HTT/HTL/HTC records and enrichment sidecar (Version 2.0) 
[Dataset]. Zenodo. https://doi.org/10.5281/zenodo.21061934

## Overview

Comprehensive dataset of hydrothermal treatment and liquefaction experiments for lignocellulosic and lignin-rich biomass. Contains **3,693 experimental runs** from peer-reviewed literature (1982-2026).

**Key features:**
- HTL, HTC, and solvothermal conversion processes
- 145 features: feedstock composition, process conditions, product yields, energy recovery
- Comprehensive quality controls and provenance tracking
- Machine learning-ready format

## Quick Start

```python
import pandas as pd

df = pd.read_csv("master_dataset.csv")
print(f"{len(df)} experiments | {len(df.columns)} columns")
print(f"Years: {df['year'].min()}-{df['year'].max()}")
```

## Dataset Structure

```
master_dataset.csv      Main dataset (3,693 rows × 145 columns)
metadata/               Metadata files
  ├── metadata.json     Schema and completeness stats
  ├── metadata.xml      XML format
  ├── metadata_radar.xml RADAR repository format
  ├── column_metadata.csv Column documentation
  ├── technical_metadata.txt Technical specifications
  ├── ABSTRACT.txt      Dataset abstract
  ├── RADAR_DESCRIPTION.txt Repository description
  └── generate_metadata.py Metadata generator
modules/                Analysis utilities
notebooks/              Example notebooks
LICENSE                 CC BY 4.0
CITATION.cff           Citation metadata
METHODOLOGY.txt         Detailed methodology for research papers
```

## Data Organization

### Process Conditions
- Temperature: 200-400°C (typical)
- Time: residence + ramp times
- Reactor type, atmosphere, solvent
- Catalyst loading, biomass concentration
- Pressure (autogenous or specified)

### Feedstock Characterization
- Ultimate analysis: C, H, O, N, S, Ash (wt%)
- Structural composition: Lignin, Cellulose, Hemicellulose (wt%)
- Heating value (HHV)
- Van Krevelen ratios (O/C, H/C)
- Lignin Readiness Index (LRI)

### Product Properties
- Yields: bio-oil, char, gas, aqueous (wt%)
- Energy recovery (%)
- Carbon recovery (%)
- Product composition and heating values

### Quality Assurance
- Provenance tracking for all data points
- Imputation flags and methods
- Mass balance checks
- Completeness indicators

## Units

| Property | Unit | Basis |
|----------|------|-------|
| Temperature | °C | - |
| Time | min | - |
| Pressure | MPa | - |
| Composition | wt% | dry or daf |
| Yields | wt% | dry feedstock |
| Energy | MJ/kg | dry basis |
| Ratios | - | molar |

## Data Quality

**Completeness** (selected features):
- Core features (C, O, T, time): >98%
- Lignocellulosic composition: ~96%
- Product yields: 70-80%
- Product composition: 20-40%

**Imputation methods:**
- Random Forest models for structural components
- Channiwala-Parikh correlation for HHV
- Family-specific median values
- All imputations flagged and documented

## Usage Examples

### Filter HTL experiments

```python
htl = df[df['process_subtype'].str.contains('HTL', na=False)]
high_temp = htl[htl['T_reaction_C'] >= 350]
```

### Analyze by feedstock family

```python
by_family = df.groupby('Family_std').agg({
    'Yield_biooil_wt_pct': 'mean',
    'Energy_yield_biooil_pct': 'mean'
})
```

### Check data completeness

```python
completeness = df.notna().sum() / len(df) * 100
print(completeness.sort_values(ascending=False).head(10))
```

## Notebooks and Data Ingestion

The `notebooks/` folder includes example notebooks for data exploration. For each source publication, detailed ingestion notebooks were prepared that document the extraction process, perform advanced sanity checks, and reproduce key figures from the original papers. These notebooks include QA-envelope plots (range validation against literature-reported bounds for each process type) to ensure data consistency. Due to copyright restrictions, we cannot share all ingestion notebooks here as they contain reproduced figures, nor the PDFs of publications under restrictive licenses (CC BY-NC-ND or similar). However, the complete ingestion notebooks and source materials are available upon request for academic purposes.

## Citation

Elfetni, Seifallah (2026): Unified, curated dataset of biomass hydrothermal treatment/liquefaction experiments for lignocellulosic and lignin-rich biomass. Elfetni, Seifallah. DOI: 10.22000/0b7ffmw1jtca3gw3

.

## Database Overview

File: notebooks/Samples_ingestion_notebooks/CSVs/Puerto2024/SalcedoPuerto_2024_IKL_HTC_in.csv
DOI,Provenance,Ref,Source_Figure,Process_type,Process_subtype,Feedstock,Family,Tier,T,t,IC,Pressure,Solvent_or_medium,Reactor,Separation_method,Yield_basis,Catalyst,Catalyst_Biomass_ratio,Heating_rate,Stirring_velocity,Water_Biomass_ratio,Lignin,C,H,O,Ash,O/C,H/C,HHV_input,B_Y,C_Y,A_Y,G_Y,GW_Y,E_B,E_H,C_B,C_H,HHV_biooil,C_biooil,HHV_biochar,C_biochar,Moisture_min,Moisture_max,Cellulose_pct,Hemicellulose_pct,Extractives_pct,Lignin_Rich,extra
10.1016/j.fuel.2024.132389,"Salcedo-Puerto et al., Fuel 373 (2024) 132389",SalcedoPuerto_2024_IKL_HTC,Fig.3; Table 3,Hydrothermal,Non-catalytic,Industrial kraft lignin (IKL),Lignin-rich stream,Experimental,200,360,,Autogenic,Water,Batch HTC reactor (per Methods),Solid–liquid separation; drying (per Methods),wt% of dry feedstock,,0.0,,,,,63.97,6.14,26.4,1.17,0.31,1.144,26.98,,94.86,,,,,26.038398,,0.6232302000000001,,,27.449291587602787,65.7,,,,,,True,"{""feed_source"": ""Table 3 (IKL composition, HHV)"", ""hydrochar_source"": ""Table 3 (HC ultimate, HHV); Fig. 3 (MY, EY)"", ""EY_definition"": ""EY = MY × (HHV_HC / HHV_feed) × 100"", ""recirculation_pct"": null, ""EY_HC_input"": 96.51, ""EY_HC_calc_from_MY_HHV"": NaN, ""HHV_char_calc_from_bars"": 27.449291587602787, ""EDF_calc"": 1.017394054395952}"
10.1016/j.fuel.2024.132389,"Salcedo-Puerto et al., Fuel 373 (2024) 132389",SalcedoPuerto_2024_IKL_HTC,Fig.3; Table 3,Hydrothermal,Non-catalytic,Industrial kraft lignin (IKL),Lignin-rich stream,Experimental,220,360,,Autogenic,Water,Batch HTC reactor (per Methods),Solid–liquid separation; drying (per Methods),wt% of dry feedstock,,0.0,,,,,63.97,6.14,26.4,1.17,0.31,1.144,26.98,,92.93,,,,,25.412461999999998,,0.6114793999999999,,,27.345810825352412,65.8,,,,,,True,"{""feed_source"": ""Table 3 (IKL composition, HHV)"", ""hydrochar_source"": ""Table 3 (HC ultimate, HHV); Fig. 3 (MY, EY)"", ""EY_definition"": ""EY = MY × (HHV_HC / HHV_feed) × 100"", ""recirculation_pct"": null, ""EY_HC_input"": 94.19, ""EY_HC_calc_from_MY_HHV"": NaN, ""HHV_char_calc_from_bars"": 27.345810825352412, ""EDF_calc"": 1.01355859248897}"
10.1016/j.fuel.2024.132389,"Salcedo-Puerto et al., Fuel 373 (2024) 132389",SalcedoPuerto_2024_IKL_HTC,Fig.3; Table 3,Hydrothermal,Non-catalytic,Industrial kraft lignin (IKL),Lignin-rich stream,Experimental,240,360,,Autogenic,Water,Batch HTC reactor (per Methods),Solid–liquid separation; drying (per Methods),wt% of dry feedstock,,0.0,,,,,63.97,6.14,26.4,1.17,0.31,1.144,26.98,,90.8,,,,,25.196621999999998,,0.598372,,,27.74958370044053,65.9,,,,,,True,"{""feed_source"": ""Table 3 (IKL composition, HHV)"", ""hydrochar_source"": ""Table 3 (HC ultimate, HHV); Fig. 3 (MY, EY)"", ""EY_definition"": ""EY = MY × (HHV_HC / HHV_feed) × 100"", ""recirculation_pct"": null, ""EY_HC_input"": 93.39, ""EY_HC_calc_from_MY_HHV"": NaN, ""HHV_char_calc_from_bars"": 27.74958370044053, ""EDF_calc"": 1.02852422907489}"
10.1016/j.fuel.2024.132389,"Salcedo-Puerto et al., Fuel 373 (2024) 132389",SalcedoPuerto_2024_IKL_HTC,Fig.3; Table 3,Hydrothermal,Non-catalytic,Industrial kraft lignin (IKL),Lignin-rich stream,Experimental,240,180,,Autogenic,Water,Batch HTC reactor (per Methods),Solid–liquid separation; drying (per Methods),wt% of dry feedstock,,0.0,,,,,63.97,6.14,26.4,1.17,0.31,1.144,26.98,,93.01,,,,,25.790182,,0.6110757,,,27.728396946564885,65.7,,,,,,True,"{""feed_source"": ""Table 3 (IKL composition, HHV)"", ""hydrochar_source"": ""Table 3 (HC ultimate, HHV); Fig. 3 (MY, EY)"", ""EY_definition"": ""EY = MY × (HHV_HC / HHV_feed) × 100"", ""recirculation_pct"": null, ""EY_HC_input"": 95.59, ""EY_HC_calc_from_MY_HHV"": NaN, ""HHV_char_calc_from_bars"": 27.728396946564885, ""EDF_calc"": 1.027738952800774}"
10.1016/j.fuel.2024.132389,"Salcedo-Puerto et al., Fuel 373 (2024) 132389",SalcedoPuerto_2024_IKL_HTC,Fig.3; Table 3,Hydrothermal,Non-catalytic,Industrial kraft lignin (IKL),Lignin-rich stream,Experimental,240,720,,Autogenic,Water,Batch HTC reactor (per Methods),Solid–liquid separation; drying (per Methods),wt% of dry feedstock,,0.0,,,,,63.97,6.14,26.4,1.17,0.31,1.144,26.98,,86.88,,,,,23.672252,,0.5681952,,,27.247067219152857,65.4,,,,,,True,"{""feed_source"": ""Table 3 (IKL composition, HHV)"", ""hydrochar_source"": ""Table 3 (HC ultimate, HHV); Fig. 3 (MY, EY)"", ""EY_definition"": ""EY = MY × (HHV_HC / HHV_feed) × 100"", ""recirculation_pct"": null, ""EY_HC_input"": 87.74, ""EY_HC_calc_from_MY_HHV"": NaN, ""HHV_char_calc_from_bars"": 27.247067219152857, ""EDF_calc"": 1.0098987108655617}"
10.1016/j.fuel.2024.132389,"Salcedo-Puerto et al., Fuel 373 (2024) 132389",SalcedoPuerto_2024_IKL_HTC,Fig.3; Table 3,Hydrothermal,Non-catalytic,Industrial kraft lignin (IKL),Lignin-rich stream,Experimental,240,1440,,Autogenic,Water,Batch HTC reactor (per Methods),Solid–liquid separation; drying (per Methods),wt% of dry feedstock,,0.0,,,,,63.97,6.14,26.4,1.17,0.31,1.144,26.98,,86.02,,,,,23.129954,,0.5651514,,,26.889042083236458,65.7,,,,,,True,"{""feed_source"": ""Table 3 (IKL composition, HHV)"", ""hydrochar_source"": ""Table 3 (HC ultimate, HHV); Fig. 3 (MY, EY)"", ""EY_definition"": ""EY = MY × (HHV_HC / HHV_feed) × 100"", ""recirculation_pct"": null, ""EY_HC_input"": 85.73, ""EY_HC_calc_from_MY_HHV"": NaN, ""HHV_char_calc_from_bars"": 26.889042083236458, ""EDF_calc"": 0.9966286910020925}"
10.1016/j.fuel.2024.132389,"Salcedo-Puerto et al., Fuel 373 (2024) 132389",SalcedoPuerto_2024_IKL_HTC,Fig.3; Table 3,Hydrothermal,Non-catalytic,Industrial kraft lignin (IKL),Lignin-rich stream,Experimental,240,360,,Autogenic,Water,Batch HTC reactor (per Methods),Solid–liquid separation; drying (per Methods),wt% of dry feedstock,,0.0,,,,,63.97,6.14,26.4,1.17,0.31,1.144,26.98,,78.76,,,,,20.496706000000003,,0.5024888000000001,,,26.02425850685627,63.8,,,,,,True,"{""feed_source"": ""Table 3 (IKL composition, HHV)"", ""hydrochar_source"": ""Table 3 (HC ultimate, HHV); Fig. 3 (MY, EY)"", ""EY_definition"": ""EY = MY × (HHV_HC / HHV_feed) × 100"", ""recirculation_pct"": 40, ""EY_HC_input"": 75.97, ""EY_HC_calc_from_MY_HHV"": NaN, ""HHV_char_calc_from_bars"": 26.02425850685627, ""EDF_calc"": 0.9645759268664296}"
10.1016/j.fuel.2024.132389,"Salcedo-Puerto et al., Fuel 373 (2024) 132389",SalcedoPuerto_2024_IKL_HTC,Fig.3; Table 3,Hydrothermal,Non-catalytic,Industrial kraft lignin (IKL),Lignin-rich stream,Experimental,240,360,,Autogenic,Water,Batch HTC reactor (per Methods),Solid–liquid separation; drying (per Methods),wt% of dry feedstock,,0.0,,,,,63.97,6.14,26.4,1.17,0.31,1.144,26.98,,84.56,,,,,22.317856,,0.5378016,,,26.392923368022704,63.6,,,,,,True,"{""feed_source"": ""Table 3 (IKL composition, HHV)"", ""hydrochar_source"": ""Table 3 (HC ultimate, HHV); Fig. 3 (MY, EY)"", ""EY_definition"": ""EY = MY × (HHV_HC / HHV_feed) × 100"", ""recirculation_pct"": 60, ""EY_HC_input"": 82.72, ""EY_HC_calc_from_MY_HHV"": NaN, ""HHV_char_calc_from_bars"": 26.392923368022704, ""EDF_calc"": 0.978240302743614}"
10.1016/j.fuel.2024.132389,"Salcedo-Puerto et al., Fuel 373 (2024) 132389",SalcedoPuerto_2024_IKL_HTC,Fig.3; Table 3,Hydrothermal,Non-catalytic,Industrial kraft lignin (IKL),Lignin-rich stream,Experimental,240,360,,Autogenic,Water,Batch HTC reactor (per Methods),Solid–liquid separation; drying (per Methods),wt% of dry feedstock,,0.0,,,,,63.97,6.14,26.4,1.17,0.31,1.144,26.98,,85.71,,,,,22.916812,,0.5511153,,,26.737617547544044,64.3,,,,,,True,"{""feed_source"": ""Table 3 (IKL composition, HHV)"", ""hydrochar_source"": ""Table 3 (HC ultimate, HHV); Fig. 3 (MY, EY)"", ""EY_definition"": ""EY = MY × (HHV_HC / HHV_feed) × 100"", ""recirculation_pct"": 80, ""EY_HC_input"": 84.94, ""EY_HC_calc_from_MY_HHV"": NaN, ""HHV_char_calc_from_bars"": 26.737617547544044, ""EDF_calc"": 0.9910162174775405}"
