Repository: transforming-chemistry/BiomassLignocellulose-HTL-HTT-HTC-Conversion-Data

# [Biomass HTT/HTL Dataset](https://doi.org/10.22000/0b7ffmw1jtca3gw3)
Unified, curated dataset of biomass hydrothermal treatment/liquefaction experiments for lignocellulosic and lignin-rich biomass
DOI: https://doi.org/10.22000/0b7ffmw1jtca3gw3

# V2 Release: Hydrothermal Biomass Conversion Evidence-Review Dataset v2.0
Elfetni, S.& Tyrikos-Ergas, T. (2026). Hydrothermal biomass conversion evidence-review dataset v2.0: 4,038 HTT/HTL/HTC records and enrichment sidecar (Version 2.0) 
[Dataset]. Zenodo. https://doi.org/10.5281/zenodo.21061934

## Overview

Comprehensive dataset of hydrothermal treatment and liquefaction experiments for lignocellulosic and lignin-rich biomass. Contains **3,693 experimental runs** from peer-reviewed literature (1982-2026).

**Key features:**
- HTL, HTC, and solvothermal conversion processes
- 145 features: feedstock composition, process conditions, product yields, energy recovery
- Comprehensive quality controls and provenance tracking
- Machine learning-ready format

## Quick Start

```python
import pandas as pd

df = pd.read_csv("master_dataset.csv")
print(f"{len(df)} experiments | {len(df.columns)} columns")
print(f"Years: {df['year'].min()}-{df['year'].max()}")
```

## Dataset Structure

```
master_dataset.csv      Main dataset (3,693 rows × 145 columns)
metadata/               Metadata files
  ├── metadata.json     Schema and completeness stats
  ├── metadata.xml      XML format
  ├── metadata_radar.xml RADAR repository format
  ├── column_metadata.csv Column documentation
  ├── technical_metadata.txt Technical specifications
  ├── ABSTRACT.txt      Dataset abstract
  ├── RADAR_DESCRIPTION.txt Repository description
  └── generate_metadata.py Metadata generator
modules/                Analysis utilities
notebooks/              Example notebooks
LICENSE                 CC BY 4.0
CITATION.cff           Citation metadata
METHODOLOGY.txt         Detailed methodology for research papers
```

## Data Organization

### Process Conditions
- Temperature: 200-400°C (typical)
- Time: residence + ramp times
- Reactor type, atmosphere, solvent
- Catalyst loading, biomass concentration
- Pressure (autogenous or specified)

### Feedstock Characterization
- Ultimate analysis: C, H, O, N, S, Ash (wt%)
- Structural composition: Lignin, Cellulose, Hemicellulose (wt%)
- Heating value (HHV)
- Van Krevelen ratios (O/C, H/C)
- Lignin Readiness Index (LRI)

### Product Properties
- Yields: bio-oil, char, gas, aqueous (wt%)
- Energy recovery (%)
- Carbon recovery (%)
- Product composition and heating values

### Quality Assurance
- Provenance tracking for all data points
- Imputation flags and methods
- Mass balance checks
- Completeness indicators

## Units

| Property | Unit | Basis |
|----------|------|-------|
| Temperature | °C | - |
| Time | min | - |
| Pressure | MPa | - |
| Composition | wt% | dry or daf |
| Yields | wt% | dry feedstock |
| Energy | MJ/kg | dry basis |
| Ratios | - | molar |

## Data Quality

**Completeness** (selected features):
- Core features (C, O, T, time): >98%
- Lignocellulosic composition: ~96%
- Product yields: 70-80%
- Product composition: 20-40%

**Imputation methods:**
- Random Forest models for structural components
- Channiwala-Parikh correlation for HHV
- Family-specific median values
- All imputations flagged and documented

## Usage Examples

### Filter HTL experiments

```python
htl = df[df['process_subtype'].str.contains('HTL', na=False)]
high_temp = htl[htl['T_reaction_C'] >= 350]
```

### Analyze by feedstock family

```python
by_family = df.groupby('Family_std').agg({
    'Yield_biooil_wt_pct': 'mean',
    'Energy_yield_biooil_pct': 'mean'
})
```

### Check data completeness

```python
completeness = df.notna().sum() / len(df) * 100
print(completeness.sort_values(ascending=False).head(10))
```

## Notebooks and Data Ingestion

The `notebooks/` folder includes example notebooks for data exploration. For each source publication, detailed ingestion notebooks were prepared that document the extraction process, perform advanced sanity checks, and reproduce key figures from the original papers. These notebooks include QA-envelope plots (range validation against literature-reported bounds for each process type) to ensure data consistency. Due to copyright restrictions, we cannot share all ingestion notebooks here as they contain reproduced figures, nor the PDFs of publications under restrictive licenses (CC BY-NC-ND or similar). However, the complete ingestion notebooks and source materials are available upon request for academic purposes.

## Citation

Elfetni, Seifallah (2026): Unified, curated dataset of biomass hydrothermal treatment/liquefaction experiments for lignocellulosic and lignin-rich biomass. Elfetni, Seifallah. DOI: 10.22000/0b7ffmw1jtca3gw3

.

## Database Overview

File: notebooks/Samples_ingestion_notebooks/CSVs/Hita_2018_KraftLignin_NobleMetalCats.csv
DOI,Paper_Title,Provenance,Ref,Process_type,Process_subtype,Feedstock,Family,Tier,T,t,IC,Pressure,Solvent_or_medium,Reactor,Separation_method,Yield_basis,Catalyst,Catalyst_Biomass_ratio,Heating_rate,Stirring_velocity,Water_Biomass_ratio,Lignin,Cellulose_pct,Hemicellulose_pct,Extractives_pct,atmosphere,C,H,O,N,S,Ash,O/C,H/C,HHV_input,B_Y,C_Y,A_Y,G_Y,GW_Y,E_B,E_H,C_B,C_H,HHV_biooil,C_biooil,H_biooil,O_biooil,N_biooil,S_biooil,HHV_biochar,C_biochar,H_biochar,O_biochar,N_biochar,S_biochar,Moisture_min,Moisture_max,Lignin_Rich,extra
10.1016/j.fuproc.2018.06.018,Biobased chemicals from the catalytic depolymerization of Kraft lignin using supported noble metal-based catalysts,"Table 2 (yields, balances, oil composition)",Hita_2018_KL_noble_metals,Hydrothermal,Hydrotreatment,Indulin AT Kraft lignin,Pure lignin,Experimental,450.0,240.0,,"100 bar H2 (initial), batch; >100 bar autogenic at 450°C",Neat lignin (no solvent); H2 gas,"100 mL Parr autoclave, Rushton turbine",Decantation + DCM and acetone wash; phase separation as in Fig. 1,wt% on lignin intake,Ru/C,0.05,10.0,1200.0,,88.8,,,,"H2, 100 bar initial, stirred 1200 rpm",62.2,6.0,29.8,0.75,1.2,2.02,0.36,1.149,,31.7,19.4,20.9,15.0,,,,0.259306,,,81.8,8.1,9.7,0.3,0.01,,,,,,,,,True,"{""label"": ""Hita_2018_KL_noble_metals | Ru/C"", ""notes"": ""Hydrotreatment at 450°C, 4 h, 100 bar H2 initial; organic phase = lignin oil + DCM + acetone solubles."", ""provenance"": {""doi"": ""10.1016/j.fuproc.2018.06.018"", ""source"": [""Table 2 (product yields, mass & C balances, oil elemental)""], ""role"": ""run""}, ""organic_phase_yield_pct"": 36.2, ""mass_balance_pct"": 91.6, ""carbon_balance_pct"": 90.8, ""lignin_oil_yield_pct"": 31.7, ""DCM_solubles_yield_pct"": 4.2, ""acetone_solubles_yield_pct"": 0.3, ""QA"": {""biooil_elem_sum_pct"": 99.91, ""mass_closure_sum_pct"": 87.0, ""Unassigned_or_over_pct"": 13.0}}"
10.1016/j.fuproc.2018.06.018,Biobased chemicals from the catalytic depolymerization of Kraft lignin using supported noble metal-based catalysts,"Table 2 (yields, balances, oil composition)",Hita_2018_KL_noble_metals,Hydrothermal,Hydrotreatment,Indulin AT Kraft lignin,Pure lignin,Experimental,450.0,240.0,,"100 bar H2 (initial), batch; >100 bar autogenic at 450°C",Neat lignin (no solvent); H2 gas,"100 mL Parr autoclave, Rushton turbine",Decantation + DCM and acetone wash; phase separation as in Fig. 1,wt% on lignin intake,Ru/Al2O3,0.05,10.0,1200.0,,88.8,,,,"H2, 100 bar initial, stirred 1200 rpm",62.2,6.0,29.8,0.75,1.2,2.02,0.36,1.149,,26.5,25.6,21.3,13.5,,,,0.2173,,,82.0,7.6,9.6,0.6,0.1,,,,,,,,,True,"{""label"": ""Hita_2018_KL_noble_metals | Ru/Al2O3"", ""notes"": ""Hydrotreatment at 450°C, 4 h, 100 bar H2 initial; organic phase = lignin oil + DCM + acetone solubles."", ""provenance"": {""doi"": ""10.1016/j.fuproc.2018.06.018"", ""source"": [""Table 2 (product yields, mass & C balances, oil elemental)""], ""role"": ""run""}, ""organic_phase_yield_pct"": 30.4, ""mass_balance_pct"": 90.7, ""carbon_balance_pct"": 86.9, ""lignin_oil_yield_pct"": 26.5, ""DCM_solubles_yield_pct"": 3.6, ""acetone_solubles_yield_pct"": 0.3, ""QA"": {""biooil_elem_sum_pct"": 99.9, ""mass_closure_sum_pct"": 86.9, ""Unassigned_or_over_pct"": 13.1}}"
10.1016/j.fuproc.2018.06.018,Biobased chemicals from the catalytic depolymerization of Kraft lignin using supported noble metal-based catalysts,"Table 2 (yields, balances, oil composition)",Hita_2018_KL_noble_metals,Hydrothermal,Hydrotreatment,Indulin AT Kraft lignin,Pure lignin,Experimental,450.0,240.0,,"100 bar H2 (initial), batch; >100 bar autogenic at 450°C",Neat lignin (no solvent); H2 gas,"100 mL Parr autoclave, Rushton turbine",Decantation + DCM and acetone wash; phase separation as in Fig. 1,wt% on lignin intake,Pt/C,0.05,10.0,1200.0,,88.8,,,,"H2, 100 bar initial, stirred 1200 rpm",62.2,6.0,29.8,0.75,1.2,2.02,0.36,1.149,,21.5,32.8,20.1,12.3,,,,0.17243,,,80.2,7.8,11.2,0.7,0.15,,,,,,,,,True,"{""label"": ""Hita_2018_KL_noble_metals | Pt/C"", ""notes"": ""Hydrotreatment at 450°C, 4 h, 100 bar H2 initial; organic phase = lignin oil + DCM + acetone solubles."", ""provenance"": {""doi"": ""10.1016/j.fuproc.2018.06.018"", ""source"": [""Table 2 (product yields, mass & C balances, oil elemental)""], ""role"": ""run""}, ""organic_phase_yield_pct"": 26.3, ""mass_balance_pct"": 91.5, ""carbon_balance_pct"": 96.2, ""lignin_oil_yield_pct"": 21.5, ""DCM_solubles_yield_pct"": 4.6, ""acetone_solubles_yield_pct"": 0.2, ""QA"": {""biooil_elem_sum_pct"": 100.05, ""mass_closure_sum_pct"": 86.7, ""Unassigned_or_over_pct"": 13.3}}"
10.1016/j.fuproc.2018.06.018,Biobased chemicals from the catalytic depolymerization of Kraft lignin using supported noble metal-based catalysts,"Table 2 (yields, balances, oil composition)",Hita_2018_KL_noble_metals,Hydrothermal,Hydrotreatment,Indulin AT Kraft lignin,Pure lignin,Experimental,450.0,240.0,,"100 bar H2 (initial), batch; >100 bar autogenic at 450°C",Neat lignin (no solvent); H2 gas,"100 mL Parr autoclave, Rushton turbine",Decantation + DCM and acetone wash; phase separation as in Fig. 1,wt% on lignin intake,Pt/Al2O3,0.05,10.0,1200.0,,88.8,,,,"H2, 100 bar initial, stirred 1200 rpm",62.2,6.0,29.8,0.75,1.2,2.02,0.36,1.149,,35.2,17.5,21.0,14.4,,,,0.28758400000000006,,,81.7,7.4,10.1,0.7,0.05,,,,,,,,,True,"{""label"": ""Hita_2018_KL_noble_metals | Pt/Al2O3"", ""notes"": ""Hydrotreatment at 450°C, 4 h, 100 bar H2 initial; organic phase = lignin oil + DCM + acetone solubles."", ""provenance"": {""doi"": ""10.1016/j.fuproc.2018.06.018"", ""source"": [""Table 2 (product yields, mass & C balances, oil elemental)""], ""role"": ""run""}, ""organic_phase_yield_pct"": 40.3, ""mass_balance_pct"": 93.5, ""carbon_balance_pct"": 89.1, ""lignin_oil_yield_pct"": 35.2, ""DCM_solubles_yield_pct"": 4.6, ""acetone_solubles_yield_pct"": 0.5, ""QA"": {""biooil_elem_sum_pct"": 99.95, ""mass_closure_sum_pct"": 88.1, ""Unassigned_or_over_pct"": 11.9}}"
10.1016/j.fuproc.2018.06.018,Biobased chemicals from the catalytic depolymerization of Kraft lignin using supported noble metal-based catalysts,"Table 2 (yields, balances, oil composition)",Hita_2018_KL_noble_metals,Hydrothermal,Hydrotreatment,Indulin AT Kraft lignin,Pure lignin,Experimental,450.0,240.0,,"100 bar H2 (initial), batch; >100 bar autogenic at 450°C",Neat lignin (no solvent); H2 gas,"100 mL Parr autoclave, Rushton turbine",Decantation + DCM and acetone wash; phase separation as in Fig. 1,wt% on lignin intake,Pd/C,0.05,10.0,1200.0,,88.8,,,,"H2, 100 bar initial, stirred 1200 rpm",62.2,6.0,29.8,0.75,1.2,2.02,0.36,1.149,,25.1,25.8,21.4,13.3,,,,0.199294,,,79.4,7.6,12.2,0.7,0.01,,,,,,,,,True,"{""label"": ""Hita_2018_KL_noble_metals | Pd/C"", ""notes"": ""Hydrotreatment at 450°C, 4 h, 100 bar H2 initial; organic phase = lignin oil + DCM + acetone solubles."", ""provenance"": {""doi"": ""10.1016/j.fuproc.2018.06.018"", ""source"": [""Table 2 (product yields, mass & C balances, oil elemental)""], ""role"": ""run""}, ""organic_phase_yield_pct"": 29.7, ""mass_balance_pct"": 90.3, ""carbon_balance_pct"": 87.9, ""lignin_oil_yield_pct"": 25.1, ""DCM_solubles_yield_pct"": 4.3, ""acetone_solubles_yield_pct"": 0.3, ""QA"": {""biooil_elem_sum_pct"": 99.91, ""mass_closure_sum_pct"": 85.6, ""Unassigned_or_over_pct"": 14.4}}"
10.1016/j.fuproc.2018.06.018,Biobased chemicals from the catalytic depolymerization of Kraft lignin using supported noble metal-based catalysts,"Table 2 (yields, balances, oil composition)",Hita_2018_KL_noble_metals,Hydrothermal,Hydrotreatment,Indulin AT Kraft lignin,Pure lignin,Experimental,450.0,240.0,,"100 bar H2 (initial), batch; >100 bar autogenic at 450°C",Neat lignin (no solvent); H2 gas,"100 mL Parr autoclave, Rushton turbine",Decantation + DCM and acetone wash; phase separation as in Fig. 1,wt% on lignin intake,Pd/Al2O3,0.05,10.0,1200.0,,88.8,,,,"H2, 100 bar initial, stirred 1200 rpm",62.2,6.0,29.8,0.75,1.2,2.02,0.36,1.149,,33.3,20.6,20.1,15.2,,,,0.26573399999999997,,,79.8,7.5,12.0,0.6,0.06,,,,,,,,,True,"{""label"": ""Hita_2018_KL_noble_metals | Pd/Al2O3"", ""notes"": ""Hydrotreatment at 450°C, 4 h, 100 bar H2 initial; organic phase = lignin oil + DCM + acetone solubles."", ""provenance"": {""doi"": ""10.1016/j.fuproc.2018.06.018"", ""source"": [""Table 2 (product yields, mass & C balances, oil elemental)""], ""role"": ""run""}, ""organic_phase_yield_pct"": 37.5, ""mass_balance_pct"": 93.4, ""carbon_balance_pct"": 90.2, ""lignin_oil_yield_pct"": 33.3, ""DCM_solubles_yield_pct"": 3.8, ""acetone_solubles_yield_pct"": 0.4, ""QA"": {""biooil_elem_sum_pct"": 99.96, ""mass_closure_sum_pct"": 89.2, ""Unassigned_or_over_pct"": 10.8}}"
10.1016/j.fuproc.2018.06.018,Biobased chemicals from the catalytic depolymerization of Kraft lignin using supported noble metal-based catalysts,"Table 2 (yields, balances, oil composition)",Hita_2018_KL_noble_metals,Hydrothermal,Hydrotreatment,Indulin AT Kraft lignin,Pure lignin,Experimental,450.0,240.0,,"100 bar H2 (initial), batch; >100 bar autogenic at 450°C",Neat lignin (no solvent); H2 gas,"100 mL Parr autoclave, Rushton turbine",Decantation + DCM and acetone wash; phase separation as in Fig. 1,wt% on lignin intake,Rh/C,0.05,10.0,1200.0,,88.8,,,,"H2, 100 bar initial, stirred 1200 rpm",62.2,6.0,29.8,0.75,1.2,2.02,0.36,1.149,,33.8,17.7,22.0,14.6,,,,0.276146,,,81.7,7.8,9.7,0.7,0.07,,,,,,,,,True,"{""label"": ""Hita_2018_KL_noble_metals | Rh/C"", ""notes"": ""Hydrotreatment at 450°C, 4 h, 100 bar H2 initial; organic phase = lignin oil + DCM + acetone solubles."", ""provenance"": {""doi"": ""10.1016/j.fuproc.2018.06.018"", ""source"": [""Table 2 (product yields, mass & C balances, oil elemental)""], ""role"": ""run""}, ""organic_phase_yield_pct"": 39.2, ""mass_balance_pct"": 93.5, ""carbon_balance_pct"": 95.3, ""lignin_oil_yield_pct"": 33.8, ""DCM_solubles_yield_pct"": 4.8, ""acetone_solubles_yield_pct"": 0.6, ""QA"": {""biooil_elem_sum_pct"": 99.97, ""mass_closure_sum_pct"": 88.1, ""Unassigned_or_over_pct"": 11.9}}"
10.1016/j.fuproc.2018.06.018,Biobased chemicals from the catalytic depolymerization of Kraft lignin using supported noble metal-based catalysts,"Table 2 (yields, balances, oil composition)",Hita_2018_KL_noble_metals,Hydrothermal,Hydrotreatment,Indulin AT Kraft lignin,Pure lignin,Experimental,450.0,240.0,,"100 bar H2 (initial), batch; >100 bar autogenic at 450°C",Neat lignin (no solvent); H2 gas,"100 mL Parr autoclave, Rushton turbine",Decantation + DCM and acetone wash; phase separation as in Fig. 1,wt% on lignin intake,Rh/Al2O3,0.05,10.0,1200.0,,88.8,,,,"H2, 100 bar initial, stirred 1200 rpm",62.2,6.0,29.8,0.75,1.2,2.02,0.36,1.149,,36.3,16.5,20.5,14.5,,,,0.29511899999999996,,,81.3,7.5,10.5,0.7,0.01,,,,,,,,,True,"{""label"": ""Hita_2018_KL_noble_metals | Rh/Al2O3"", ""notes"": ""Hydrotreatment at 450°C, 4 h, 100 bar H2 initial; organic phase = lignin oil + DCM + acetone solubles."", ""provenance"": {""doi"": ""10.1016/j.fuproc.2018.06.018"", ""source"": [""Table 2 (product yields, mass & C balances, oil elemental)""], ""role"": ""run""}, ""organic_phase_yield_pct"": 41.5, ""mass_balance_pct"": 92.9, ""carbon_balance_pct"": 88.3, ""lignin_oil_yield_pct"": 36.3, ""DCM_solubles_yield_pct"": 5.0, ""acetone_solubles_yield_pct"": 0.2, ""QA"": {""biooil_elem_sum_pct"": 100.01, ""mass_closure_sum_pct"": 87.8, ""Unassigned_or_over_pct"": 12.2}}"
