Repository: transforming-chemistry/BiomassLignocellulose-HTL-HTT-HTC-Conversion-Data

# [Biomass HTT/HTL Dataset](https://doi.org/10.22000/0b7ffmw1jtca3gw3)
Unified, curated dataset of biomass hydrothermal treatment/liquefaction experiments for lignocellulosic and lignin-rich biomass
DOI: https://doi.org/10.22000/0b7ffmw1jtca3gw3

# V2 Release: Hydrothermal Biomass Conversion Evidence-Review Dataset v2.0
Elfetni, S.& Tyrikos-Ergas, T. (2026). Hydrothermal biomass conversion evidence-review dataset v2.0: 4,038 HTT/HTL/HTC records and enrichment sidecar (Version 2.0) 
[Dataset]. Zenodo. https://doi.org/10.5281/zenodo.21061934

## Overview

Comprehensive dataset of hydrothermal treatment and liquefaction experiments for lignocellulosic and lignin-rich biomass. Contains **3,693 experimental runs** from peer-reviewed literature (1982-2026).

**Key features:**
- HTL, HTC, and solvothermal conversion processes
- 145 features: feedstock composition, process conditions, product yields, energy recovery
- Comprehensive quality controls and provenance tracking
- Machine learning-ready format

## Quick Start

```python
import pandas as pd

df = pd.read_csv("master_dataset.csv")
print(f"{len(df)} experiments | {len(df.columns)} columns")
print(f"Years: {df['year'].min()}-{df['year'].max()}")
```

## Dataset Structure

```
master_dataset.csv      Main dataset (3,693 rows × 145 columns)
metadata/               Metadata files
  ├── metadata.json     Schema and completeness stats
  ├── metadata.xml      XML format
  ├── metadata_radar.xml RADAR repository format
  ├── column_metadata.csv Column documentation
  ├── technical_metadata.txt Technical specifications
  ├── ABSTRACT.txt      Dataset abstract
  ├── RADAR_DESCRIPTION.txt Repository description
  └── generate_metadata.py Metadata generator
modules/                Analysis utilities
notebooks/              Example notebooks
LICENSE                 CC BY 4.0
CITATION.cff           Citation metadata
METHODOLOGY.txt         Detailed methodology for research papers
```

## Data Organization

### Process Conditions
- Temperature: 200-400°C (typical)
- Time: residence + ramp times
- Reactor type, atmosphere, solvent
- Catalyst loading, biomass concentration
- Pressure (autogenous or specified)

### Feedstock Characterization
- Ultimate analysis: C, H, O, N, S, Ash (wt%)
- Structural composition: Lignin, Cellulose, Hemicellulose (wt%)
- Heating value (HHV)
- Van Krevelen ratios (O/C, H/C)
- Lignin Readiness Index (LRI)

### Product Properties
- Yields: bio-oil, char, gas, aqueous (wt%)
- Energy recovery (%)
- Carbon recovery (%)
- Product composition and heating values

### Quality Assurance
- Provenance tracking for all data points
- Imputation flags and methods
- Mass balance checks
- Completeness indicators

## Units

| Property | Unit | Basis |
|----------|------|-------|
| Temperature | °C | - |
| Time | min | - |
| Pressure | MPa | - |
| Composition | wt% | dry or daf |
| Yields | wt% | dry feedstock |
| Energy | MJ/kg | dry basis |
| Ratios | - | molar |

## Data Quality

**Completeness** (selected features):
- Core features (C, O, T, time): >98%
- Lignocellulosic composition: ~96%
- Product yields: 70-80%
- Product composition: 20-40%

**Imputation methods:**
- Random Forest models for structural components
- Channiwala-Parikh correlation for HHV
- Family-specific median values
- All imputations flagged and documented

## Usage Examples

### Filter HTL experiments

```python
htl = df[df['process_subtype'].str.contains('HTL', na=False)]
high_temp = htl[htl['T_reaction_C'] >= 350]
```

### Analyze by feedstock family

```python
by_family = df.groupby('Family_std').agg({
    'Yield_biooil_wt_pct': 'mean',
    'Energy_yield_biooil_pct': 'mean'
})
```

### Check data completeness

```python
completeness = df.notna().sum() / len(df) * 100
print(completeness.sort_values(ascending=False).head(10))
```

## Notebooks and Data Ingestion

The `notebooks/` folder includes example notebooks for data exploration. For each source publication, detailed ingestion notebooks were prepared that document the extraction process, perform advanced sanity checks, and reproduce key figures from the original papers. These notebooks include QA-envelope plots (range validation against literature-reported bounds for each process type) to ensure data consistency. Due to copyright restrictions, we cannot share all ingestion notebooks here as they contain reproduced figures, nor the PDFs of publications under restrictive licenses (CC BY-NC-ND or similar). However, the complete ingestion notebooks and source materials are available upon request for academic purposes.

## Citation

Elfetni, Seifallah (2026): Unified, curated dataset of biomass hydrothermal treatment/liquefaction experiments for lignocellulosic and lignin-rich biomass. Elfetni, Seifallah. DOI: 10.22000/0b7ffmw1jtca3gw3

.

## Database Overview

File: notebooks/Samples_ingestion_notebooks/CSVs/SalcedoPuerto_2024_IKL_HTC.csv
DOI,Provenance,Ref,Source_Figure,Process_type,Process_subtype,Feedstock,Family,Tier,T,t,IC,Pressure,Solvent_or_medium,Reactor,Separation_method,Yield_basis,Catalyst,Catalyst_Biomass_ratio,Heating_rate,Stirring_velocity,Water_Biomass_ratio,Lignin,C,H,O,Ash,O/C,H/C,HHV_input,B_Y,C_Y,A_Y,G_Y,GW_Y,E_B,E_H,C_B,C_H,HHV_biooil,C_biooil,HHV_biochar,C_biochar,Moisture_min,Moisture_max,Cellulose_pct,Hemicellulose_pct,Extractives_pct,Lignin_Rich,extra,atmosphere,H_biochar,O_biochar,N_biochar,S_biochar,Ash_biochar,VM,FC,Fuel_Ratio_CF_VM_db,N,S,H_biooil,O_biooil,N_biooil,S_biooil
10.1016/j.fuel.2024.132389,Feed ultimate/ash & HHV from Table 4 (db); hydrochar ultimate (C/H/O/N/S) & HHV from Table 4 (db) operational details from Section 2.2 & 2.3; HHV char calculated where missing; ,Salcedo-Puerto 2024 — Fuel 373 (132389),Table 3; Fig. 3,HTC,Non-catalytic,Industrial kraft lignin (IKL),Lignin / Industrial,Experimental,200,360,0.111111,Autogenic,Water,1 L stainless steel tube reactor,Vacuum filtration (GF/A); oven 105 °C,db,,0.0,,,9.0,100.0,63.97,6.14,26.4,1.17,0.31,1.144,26.98,,94.86,,,,,26.038398,,0.6232302000000001,,,27.449291587602787,65.7,,,0.0,0.0,0.0,True,"{""feed_source"": ""Table 3 (IKL composition, HHV)"", ""hydrochar_source"": ""Table 3 (HC ultimate, HHV); Fig. 3 (MY, EY)"", ""EY_definition"": ""EY = MY × (HHV_HC / HHV_feed) × 100"", ""recirculation_pct"": null, ""EY_HC_input"": 96.51, ""EY_HC_calc_from_MY_HHV"": NaN, ""HHV_char_calc_from_bars"": 27.449291587602787, ""EDF_calc"": 1.017394054395952, ""Paper_Title"": ""Hydrothermal carbonization of industrial kraft lignin: Assessment of operational parameters"", ""Table3_prov"": ""Proximate & ultimate (O daf); HHV where given"", ""Bars_digitization"": {""source"": ""Fig. 3 MY/HHV/EY/EDF"", ""MY_HC_input"": 94.86, ""EY_HC_input"": 96.51}, ""Methods_summary"": {""Reactor"": ""1 L tube reactor; N2 purge; autogenic pressure"", ""Charge"": ""25 g IKL + 225 mL water (1:9)"", ""Separation"": ""Büchner GF/A; oven 105±2 °C"", ""Controls"": ""PID jacket; P up to autogenous; sensors logged""}}",N2 purge; autogenic (no added gas),5.98,25.3,0.16,2.34,0.53,65.8,33.7,0.51,,,,,,
10.1016/j.fuel.2024.132389,Feed ultimate/ash & HHV from Table 4 (db); hydrochar ultimate (C/H/O/N/S) & HHV from Table 4 (db) operational details from Section 2.2 & 2.3; HHV char calculated where missing; ,Salcedo-Puerto 2024 — Fuel 373 (132389),Table 3; Fig. 3,HTC,Non-catalytic,Industrial kraft lignin (IKL),Lignin / Industrial,Experimental,220,360,0.111111,Autogenic,Water,1 L stainless steel tube reactor,Vacuum filtration (GF/A); oven 105 °C,db,,0.0,,,9.0,100.0,63.97,6.14,26.4,1.17,0.31,1.144,26.98,,92.93,,,,,25.412461999999998,,0.6114793999999999,,,27.345810825352412,65.8,,,0.0,0.0,0.0,True,"{""feed_source"": ""Table 3 (IKL composition, HHV)"", ""hydrochar_source"": ""Table 3 (HC ultimate, HHV); Fig. 3 (MY, EY)"", ""EY_definition"": ""EY = MY × (HHV_HC / HHV_feed) × 100"", ""recirculation_pct"": null, ""EY_HC_input"": 94.19, ""EY_HC_calc_from_MY_HHV"": NaN, ""HHV_char_calc_from_bars"": 27.345810825352412, ""EDF_calc"": 1.01355859248897, ""Paper_Title"": ""Hydrothermal carbonization of industrial kraft lignin: Assessment of operational parameters"", ""Table3_prov"": ""Proximate & ultimate (O daf); HHV where given"", ""Bars_digitization"": {""source"": ""Fig. 3 MY/HHV/EY/EDF"", ""MY_HC_input"": 92.93, ""EY_HC_input"": 94.19}, ""Methods_summary"": {""Reactor"": ""1 L tube reactor; N2 purge; autogenic pressure"", ""Charge"": ""25 g IKL + 225 mL water (1:9)"", ""Separation"": ""Büchner GF/A; oven 105±2 °C"", ""Controls"": ""PID jacket; P up to autogenous; sensors logged""}}",N2 purge; autogenic (no added gas),5.71,25.8,0.18,2.22,0.34,64.9,34.7,0.53,,,,,,
10.1016/j.fuel.2024.132389,Feed ultimate/ash & HHV from Table 4 (db); hydrochar ultimate (C/H/O/N/S) & HHV from Table 4 (db) operational details from Section 2.2 & 2.3; HHV char calculated where missing; ,Salcedo-Puerto 2024 — Fuel 373 (132389),Table 3; Fig. 3,HTC,Non-catalytic,Industrial kraft lignin (IKL),Lignin / Industrial,Experimental,240,360,0.111111,Autogenic,Water,1 L stainless steel tube reactor,Vacuum filtration (GF/A); oven 105 °C,db,,0.0,,,9.0,100.0,63.97,6.14,26.4,1.17,0.31,1.144,26.98,,90.79,,,,,25.018554,,0.5983061000000001,,,27.55650842603811,65.9,,,0.0,0.0,0.0,True,"{""feed_source"": ""Table 3 (IKL composition, HHV)"", ""hydrochar_source"": ""Table 3 (HC ultimate, HHV); Fig. 3 (MY, EY)"", ""EY_definition"": ""EY = MY × (HHV_HC / HHV_feed) × 100"", ""recirculation_pct"": null, ""EY_HC_input"": 93.39, ""EY_HC_calc_from_MY_HHV"": NaN, ""HHV_char_calc_from_bars"": 27.55650842603811, ""EDF_calc"": 1.0213679920696113, ""Paper_Title"": ""Hydrothermal carbonization of industrial kraft lignin: Assessment of operational parameters"", ""Table3_prov"": ""Proximate & ultimate (O daf); HHV where given"", ""Bars_digitization"": {""source"": ""Fig. 3 MY/HHV/EY/EDF"", ""MY_HC_input"": 90.79, ""EY_HC_input"": 92.73}, ""Methods_summary"": {""Reactor"": ""1 L tube reactor; N2 purge; autogenic pressure"", ""Charge"": ""25 g IKL + 225 mL water (1:9)"", ""Separation"": ""Büchner GF/A; oven 105±2 °C"", ""Controls"": ""PID jacket; P up to autogenous; sensors logged""}}",N2 purge; autogenic (no added gas),5.22,26.1,0.2,2.17,0.32,63.3,36.4,0.58,,,,,,
10.1016/j.fuel.2024.132389,Feed ultimate/ash & HHV from Table 4 (db); hydrochar ultimate (C/H/O/N/S) & HHV from Table 4 (db) operational details from Section 2.2 & 2.3; HHV char calculated where missing; ,Salcedo-Puerto 2024 — Fuel 373 (132389),Table 3; Fig. 3,HTC,Non-catalytic,Industrial kraft lignin (IKL),Lignin / Industrial,Experimental,240,180,0.111111,Autogenic,Water,1 L stainless steel tube reactor,Vacuum filtration (GF/A); oven 105 °C,db,,0.0,,,9.0,100.0,63.97,6.14,26.4,1.17,0.31,1.144,26.98,,93.01,,,,,25.790182,,0.6110757,,,27.728396946564885,65.7,,,0.0,0.0,0.0,True,"{""feed_source"": ""Table 3 (IKL composition, HHV)"", ""hydrochar_source"": ""Table 3 (HC ultimate, HHV); Fig. 3 (MY, EY)"", ""EY_definition"": ""EY = MY × (HHV_HC / HHV_feed) × 100"", ""recirculation_pct"": null, ""EY_HC_input"": 95.59, ""EY_HC_calc_from_MY_HHV"": NaN, ""HHV_char_calc_from_bars"": 27.728396946564885, ""EDF_calc"": 1.027738952800774, ""Paper_Title"": ""Hydrothermal carbonization of industrial kraft lignin: Assessment of operational parameters"", ""Table3_prov"": ""Proximate & ultimate (O daf); HHV where given"", ""Bars_digitization"": {""source"": ""Fig. 3 MY/HHV/EY/EDF"", ""MY_HC_input"": 93.01, ""EY_HC_input"": 95.59}, ""Methods_summary"": {""Reactor"": ""1 L tube reactor; N2 purge; autogenic pressure"", ""Charge"": ""25 g IKL + 225 mL water (1:9)"", ""Separation"": ""Büchner GF/A; oven 105±2 °C"", ""Controls"": ""PID jacket; P up to autogenous; sensors logged""}}",N2 purge; autogenic (no added gas),5.94,25.7,0.19,2.2,0.32,63.8,35.9,0.56,,,,,,
10.1016/j.fuel.2024.132389,Feed ultimate/ash & HHV from Table 4 (db); hydrochar ultimate (C/H/O/N/S) & HHV from Table 4 (db) operational details from Section 2.2 & 2.3; HHV char calculated where missing; ,Salcedo-Puerto 2024 — Fuel 373 (132389),Table 3; Fig. 3,HTC,Non-catalytic,Industrial kraft lignin (IKL),Lignin / Industrial,Experimental,240,720,0.111111,Autogenic,Water,1 L stainless steel tube reactor,Vacuum filtration (GF/A); oven 105 °C,db,,0.0,,,9.0,100.0,63.97,6.14,26.4,1.17,0.31,1.144,26.98,,86.88,,,,,23.672252,,0.5681952,,,27.247067219152857,65.4,,,0.0,0.0,0.0,True,"{""feed_source"": ""Table 3 (IKL composition, HHV)"", ""hydrochar_source"": ""Table 3 (HC ultimate, HHV); Fig. 3 (MY, EY)"", ""EY_definition"": ""EY = MY × (HHV_HC / HHV_feed) × 100"", ""recirculation_pct"": null, ""EY_HC_input"": 87.74, ""EY_HC_calc_from_MY_HHV"": NaN, ""HHV_char_calc_from_bars"": 27.247067219152857, ""EDF_calc"": 1.0098987108655617, ""Paper_Title"": ""Hydrothermal carbonization of industrial kraft lignin: Assessment of operational parameters"", ""Table3_prov"": ""Proximate & ultimate (O daf); HHV where given"", ""Bars_digitization"": {""source"": ""Fig. 3 MY/HHV/EY/EDF"", ""MY_HC_input"": 86.88, ""EY_HC_input"": 87.74}, ""Methods_summary"": {""Reactor"": ""1 L tube reactor; N2 purge; autogenic pressure"", ""Charge"": ""25 g IKL + 225 mL water (1:9)"", ""Separation"": ""Büchner GF/A; oven 105±2 °C"", ""Controls"": ""PID jacket; P up to autogenous; sensors logged""}}",N2 purge; autogenic (no added gas),5.45,26.9,0.18,1.63,0.4,61.6,37.9,0.62,,,,,,
10.1016/j.fuel.2024.132389,Feed ultimate/ash & HHV from Table 4 (db); hydrochar ultimate (C/H/O/N/S) & HHV from Table 4 (db) operational details from Section 2.2 & 2.3; HHV char calculated where missing; ,Salcedo-Puerto 2024 — Fuel 373 (132389),Table 3; Fig. 3,HTC,Non-catalytic,Industrial kraft lignin (IKL),Lignin / Industrial,Experimental,240,1440,0.111111,Autogenic,Water,1 L stainless steel tube reactor,Vacuum filtration (GF/A); oven 105 °C,db,,0.0,,,9.0,100.0,63.97,6.14,26.4,1.17,0.31,1.144,26.98,,86.02,,,,,23.129954,,0.5651514,,,26.889042083236458,65.7,,,0.0,0.0,0.0,True,"{""feed_source"": ""Table 3 (IKL composition, HHV)"", ""hydrochar_source"": ""Table 3 (HC ultimate, HHV); Fig. 3 (MY, EY)"", ""EY_definition"": ""EY = MY × (HHV_HC / HHV_feed) × 100"", ""recirculation_pct"": null, ""EY_HC_input"": 85.73, ""EY_HC_calc_from_MY_HHV"": NaN, ""HHV_char_calc_from_bars"": 26.889042083236458, ""EDF_calc"": 0.9966286910020925, ""Paper_Title"": ""Hydrothermal carbonization of industrial kraft lignin: Assessment of operational parameters"", ""Table3_prov"": ""Proximate & ultimate (O daf); HHV where given"", ""Bars_digitization"": {""source"": ""Fig. 3 MY/HHV/EY/EDF"", ""MY_HC_input"": 86.02, ""EY_HC_input"": 85.73}, ""Methods_summary"": {""Reactor"": ""1 L tube reactor; N2 purge; autogenic pressure"", ""Charge"": ""25 g IKL + 225 mL water (1:9)"", ""Separation"": ""Büchner GF/A; oven 105±2 °C"", ""Controls"": ""PID jacket; P up to autogenous; sensors logged""}}",N2 purge; autogenic (no added gas),5.61,26.6,0.2,1.66,0.3,67.3,32.4,0.48,,,,,,
10.1016/j.fuel.2024.132389,Feed ultimate/ash & HHV from Table 4 (db); hydrochar ultimate (C/H/O/N/S) & HHV from Table 4 (db) operational details from Section 2.2 & 2.3; HHV char calculated where missing; ,Salcedo-Puerto 2024 — Fuel 373 (132389),Table 3; Fig. 3,HTC,Non-catalytic,Industrial kraft lignin (IKL),Lignin / Industrial,Experimental,240,360,0.111111,Autogenic,Water,1 L stainless steel tube reactor,Vacuum filtration (GF/A); oven 105 °C,db,,0.0,,,9.0,100.0,63.97,6.14,26.4,1.17,0.31,1.144,26.98,,78.76,,,,,20.496706000000003,,0.5024888000000001,,,26.02425850685627,63.8,,,0.0,0.0,0.0,True,"{""feed_source"": ""Table 3 (IKL composition, HHV)"", ""hydrochar_source"": ""Table 3 (HC ultimate, HHV); Fig. 3 (MY, EY)"", ""EY_definition"": ""EY = MY × (HHV_HC / HHV_feed) × 100"", ""recirculation_pct"": 40, ""EY_HC_input"": 75.97, ""EY_HC_calc_from_MY_HHV"": NaN, ""HHV_char_calc_from_bars"": 26.02425850685627, ""EDF_calc"": 0.9645759268664296, ""Paper_Title"": ""Hydrothermal carbonization of industrial kraft lignin: Assessment of operational parameters"", ""Table3_prov"": ""Proximate & ultimate (O daf); HHV where given"", ""Bars_digitization"": {""source"": ""Fig. 3 MY/HHV/EY/EDF"", ""MY_HC_input"": 78.76, ""EY_HC_input"": 75.97}, ""Methods_summary"": {""Reactor"": ""1 L tube reactor; N2 purge; autogenic pressure"", ""Charge"": ""25 g IKL + 225 mL water (1:9)"", ""Separation"": ""Büchner GF/A; oven 105±2 °C"", ""Controls"": ""PID jacket; P up to autogenous; sensors logged""}}",N2 purge; autogenic (no added gas),5.53,28.4,0.17,1.71,0.45,68.0,31.5,0.46,,,,,,
10.1016/j.fuel.2024.132389,Feed ultimate/ash & HHV from Table 4 (db); hydrochar ultimate (C/H/O/N/S) & HHV from Table 4 (db) operational details from Section 2.2 & 2.3; HHV char calculated where missing; ,Salcedo-Puerto 2024 — Fuel 373 (132389),Table 3; Fig. 3,HTC,Non-catalytic,Industrial kraft lignin (IKL),Lignin / Industrial,Experimental,240,360,0.111111,Autogenic,Water,1 L stainless steel tube reactor,Vacuum filtration (GF/A); oven 105 °C,db,,0.0,,,9.0,100.0,63.97,6.14,26.4,1.17,0.31,1.144,26.98,,84.56,,,,,22.317856,,0.5378016,,,26.392923368022704,63.6,,,0.0,0.0,0.0,True,"{""feed_source"": ""Table 3 (IKL composition, HHV)"", ""hydrochar_source"": ""Table 3 (HC ultimate, HHV); Fig. 3 (MY, EY)"", ""EY_definition"": ""EY = MY × (HHV_HC / HHV_feed) × 100"", ""recirculation_pct"": 60, ""EY_HC_input"": 82.72, ""EY_HC_calc_from_MY_HHV"": NaN, ""HHV_char_calc_from_bars"": 26.392923368022704, ""EDF_calc"": 0.978240302743614, ""Paper_Title"": ""Hydrothermal carbonization of industrial kraft lignin: Assessment of operational parameters"", ""Table3_prov"": ""Proximate & ultimate (O daf); HHV where given"", ""Bars_digitization"": {""source"": ""Fig. 3 MY/HHV/EY/EDF"", ""MY_HC_input"": 84.56, ""EY_HC_input"": 82.72}, ""Methods_summary"": {""Reactor"": ""1 L tube reactor; N2 purge; autogenic pressure"", ""Charge"": ""25 g IKL + 225 mL water (1:9)"", ""Separation"": ""Büchner GF/A; oven 105±2 °C"", ""Controls"": ""PID jacket; P up to autogenous; sensors logged""}}",N2 purge; autogenic (no added gas),5.62,28.5,0.2,1.69,0.35,67.9,31.8,0.47,,,,,,
10.1016/j.fuel.2024.132389,Feed ultimate/ash & HHV from Table 4 (db); hydrochar ultimate (C/H/O/N/S) & HHV from Table 4 (db) operational details from Section 2.2 & 2.3; HHV char calculated where missing; ,Salcedo-Puerto 2024 — Fuel 373 (132389),Table 3; Fig. 3,HTC,Non-catalytic,Industrial kraft lignin (IKL),Lignin / Industrial,Experimental,240,360,0.111111,Autogenic,Water,1 L stainless steel tube reactor,Vacuum filtration (GF/A); oven 105 °C,db,,0.0,,,9.0,100.0,63.97,6.14,26.4,1.17,0.31,1.144,26.98,,85.71,,,,,22.916812,,0.5511153,,,26.737617547544044,64.3,,,0.0,0.0,0.0,True,"{""feed_source"": ""Table 3 (IKL composition, HHV)"", ""hydrochar_source"": ""Table 3 (HC ultimate, HHV); Fig. 3 (MY, EY)"", ""EY_definition"": ""EY = MY × (HHV_HC / HHV_feed) × 100"", ""recirculation_pct"": 80, ""EY_HC_input"": 84.94, ""EY_HC_calc_from_MY_HHV"": NaN, ""HHV_char_calc_from_bars"": 26.737617547544044, ""EDF_calc"": 0.9910162174775405, ""Paper_Title"": ""Hydrothermal carbonization of industrial kraft lignin: Assessment of operational parameters"", ""Table3_prov"": ""Proximate & ultimate (O daf); HHV where given"", ""Bars_digitization"": {""source"": ""Fig. 3 MY/HHV/EY/EDF"", ""MY_HC_input"": 85.71, ""EY_HC_input"": 84.94}, ""Methods_summary"": {""Reactor"": ""1 L tube reactor; N2 purge; autogenic pressure"", ""Charge"": ""25 g IKL + 225 mL water (1:9)"", ""Separation"": ""Büchner GF/A; oven 105±2 °C"", ""Controls"": ""PID jacket; P up to autogenous; sensors logged""}}",N2 purge; autogenic (no added gas),5.69,27.9,0.19,1.64,0.36,67.3,32.4,0.48,,,,,,

File: notebooks/Samples_ingestion_notebooks/CSVs/Zhang_2024_Energies.csv
DOI,Provenance,Ref,Source_Figure,Paper_Title,Process_type,Process_subtype,Feedstock,Family,Tier,T,t,IC,Pressure,Solvent_or_medium,Reactor,Separation_method,Yield_basis,Catalyst,Catalyst_Biomass_ratio,Heating_rate,Stirring_velocity,Water_Biomass_ratio,atmosphere,C,H,O,N,S,Ash,O/C,H/C,HHV_input,Lignin,Cellulose_pct,Hemicellulose_pct,Extractives_pct,Moisture_min,Moisture_max,B_Y,C_Y,A_Y,G_Y,GW_Y,E_B,E_H,C_B,C_H,HHV_biooil,C_biooil,H_biooil,O_biooil,N_biooil,S_biooil,HHV_biochar,C_biochar,H_biochar,O_biochar,N_biochar,S_biochar,Lignin_Rich,extra,label
10.3390/en17194854,"Figure 3 — Oxides @ 220 °C, 4 h; Table 1 (oil elemental/HHV)",Zhang 2024 — Energies,"Figure 3 — Oxides @ 220 °C, 4 h; Table 1 (oil elemental/HHV)",Investigation of Cotton Stalk-Derived Hydrothermal Bio-Oil:Effects of Mineral Acid/Base and Oxide Additions,Hydrothermal, catalytic hydrothermal liquefaction,Cotton stalk (CS),Lignocellulosic / Other,Experimental,220.0,240.0,10.0,autogenic; gas vented (not collected/quantified),Water,"100 mL 316L batch reactor, PTFE-lined",DCM rinse → vacuum filtration → phase split → rotavap 40 °C,wt% of dry feedstock,,0.0,,200.0,10.0,,45.96,5.97,43.5,1.02,0.09,8.43,0.71,1.548,16.3,,,,,,,5.1567,35.0,,,,1.20254244,,0.031724018400000005,,23.32,61.52,5.734,31.864,0.62,0.262,,,,,,,True,"{""label"": ""CS-220C-240min-Blank"", ""notes"": ""Blank (no catalyst)"", ""Series"": ""Oxide screen @220C,240min"", ""others_is_remainder"": true, ""gas_unmeasured"": true, ""Unassigned_Y"": 59.0, ""IC"": ""1:10 (biomass:water)"", ""Methods"": {""Reactor"": ""100 mL 316L batch reactor, PTFE-lined"", ""Stirring_rpm"": 200, ""t_min"": 240.0, ""T_C"": 220.0, ""Solid_to_liquid"": ""1:10 (w/w) biomass:water"", ""Gas"": ""vented, unmeasured"", ""Separation"": ""DCM rinse → vacuum filtration → phase split → rotavap 40 °C"", ""Yield_defs"": {""B_Y"": ""bio-oil / dry cotton stalk ×100"", ""C_Y"": ""solid residue / dry cotton stalk ×100"", ""Others"": ""100 − B_Y − C_Y (remainder; aqueous + gas)""}}, ""QA"": {""mass_closure_sum_pct"": 40.16, ""Unassigned_or_over_pct"": 59.84}, ""provenance"": {""catalyst_ratio_estimation"": ""Derived from Zhang 2024 SM Table S4 + 1 g oxide per 5 g biomass assumption""}}",
10.3390/en17194854,"Figure 3 — Oxides @ 220 °C, 4 h; Table 1 (oil elemental/HHV)",Zhang 2024 — Energies,"Figure 3 — Oxides @ 220 °C, 4 h; Table 1 (oil elemental/HHV)",Investigation of Cotton Stalk-Derived Hydrothermal Bio-Oil:Effects of Mineral Acid/Base and Oxide Additions,Hydrothermal, catalytic hydrothermal liquefaction,Cotton stalk (CS),Lignocellulosic / Other,Experimental,220.0,240.0,10.0,autogenic; gas vented (not collected/quantified),Water,"100 mL 316L batch reactor, PTFE-lined",DCM rinse → vacuum filtration → phase split → rotavap 40 °C,wt% of dry feedstock,Al2O3,0.2,,200.0,10.0,,45.96,5.97,43.5,1.02,0.09,8.43,0.71,1.548,16.3,,,,,,,5.4904,35.0,,,,1.2452227200000001,,0.0326184664,,22.68,59.41,5.822,32.699,0.75,1.319,,,,,,,True,"{""label"": ""CS-220C-240min-Al2O3"", ""notes"": ""Oxide screen"", ""Series"": ""Oxide screen @220C,240min"", ""others_is_remainder"": true, ""gas_unmeasured"": true, ""Unassigned_Y"": 59.0, ""IC"": ""1:10 (biomass:water)"", ""Methods"": {""Reactor"": ""100 mL 316L batch reactor, PTFE-lined"", ""Stirring_rpm"": 200, ""t_min"": 240.0, ""T_C"": 220.0, ""Solid_to_liquid"": ""1:10 (w/w) biomass:water"", ""Gas"": ""vented, unmeasured"", ""Separation"": ""DCM rinse → vacuum filtration → phase split → rotavap 40 °C"", ""Yield_defs"": {""B_Y"": ""bio-oil / dry cotton stalk ×100"", ""C_Y"": ""solid residue / dry cotton stalk ×100"", ""Others"": ""100 − B_Y − C_Y (remainder; aqueous + gas)""}}, ""QA"": {""mass_closure_sum_pct"": 40.49, ""Unassigned_or_over_pct"": 59.51}, ""provenance"": {""catalyst_ratio_estimation"": ""Derived from Zhang 2024 SM Table S4 + 1 g oxide per 5 g biomass assumption""}}",
10.3390/en17194854,"Figure 3 — Oxides @ 220 °C, 4 h; Table 1 (oil elemental/HHV)",Zhang 2024 — Energies,"Figure 3 — Oxides @ 220 °C, 4 h; Table 1 (oil elemental/HHV)",Investigation of Cotton Stalk-Derived Hydrothermal Bio-Oil:Effects of Mineral Acid/Base and Oxide Additions,Hydrothermal, catalytic hydrothermal liquefaction,Cotton stalk (CS),Lignocellulosic / Other,Experimental,220.0,240.0,10.0,autogenic; gas vented (not collected/quantified),Water,"100 mL 316L batch reactor, PTFE-lined",DCM rinse → vacuum filtration → phase split → rotavap 40 °C,wt% of dry feedstock,TiO2 (rutile),0.2,,200.0,10.0,,45.96,5.97,43.5,1.02,0.09,8.43,0.71,1.548,16.3,,,,,,,7.0622,35.0,,,,1.6779787200000003,,0.043404281200000006,,23.76,61.46,5.978,31.357,0.76,0.445,,,,,,,True,"{""label"": ""CS-220C-240min-TiO2_(rutile)"", ""notes"": ""Oxide screen"", ""Series"": ""Oxide screen @220C,240min"", ""others_is_remainder"": true, ""gas_unmeasured"": true, ""Unassigned_Y"": 58.0, ""IC"": ""1:10 (biomass:water)"", ""Methods"": {""Reactor"": ""100 mL 316L batch reactor, PTFE-lined"", ""Stirring_rpm"": 200, ""t_min"": 240.0, ""T_C"": 220.0, ""Solid_to_liquid"": ""1:10 (w/w) biomass:water"", ""Gas"": ""vented, unmeasured"", ""Separation"": ""DCM rinse → vacuum filtration → phase split → rotavap 40 °C"", ""Yield_defs"": {""B_Y"": ""bio-oil / dry cotton stalk ×100"", ""C_Y"": ""solid residue / dry cotton stalk ×100"", ""Others"": ""100 − B_Y − C_Y (remainder; aqueous + gas)""}}, ""QA"": {""mass_closure_sum_pct"": 42.06, ""Unassigned_or_over_pct"": 57.94}, ""provenance"": {""catalyst_ratio_estimation"": ""Derived from Zhang 2024 SM Table S4 + 1 g oxide per 5 g biomass assumption""}}",
10.3390/en17194854,"Figure 3 — Oxides @ 220 °C, 4 h; Table 1 (oil elemental/HHV)",Zhang 2024 — Energies,"Figure 3 — Oxides @ 220 °C, 4 h; Table 1 (oil elemental/HHV)",Investigation of Cotton Stalk-Derived Hydrothermal Bio-Oil:Effects of Mineral Acid/Base and Oxide Additions,Hydrothermal, catalytic hydrothermal liquefaction,Cotton stalk (CS),Lignocellulosic / Other,Experimental,220.0,240.0,10.0,autogenic; gas vented (not collected/quantified),Water,"100 mL 316L batch reactor, PTFE-lined",DCM rinse → vacuum filtration → phase split → rotavap 40 °C,wt% of dry feedstock,CeO2,0.2,,200.0,10.0,,45.96,5.97,43.5,1.02,0.09,8.43,0.71,1.548,16.3,,,,,,,8.0957,34.0,,,,1.86767799,,0.0487765925,,23.07,60.25,5.905,32.332,1.0,0.513,,,,,,,True,"{""label"": ""CS-220C-240min-CeO2"", ""notes"": ""Oxide screen"", ""Series"": ""Oxide screen @220C,240min"", ""others_is_remainder"": true, ""gas_unmeasured"": true, ""Unassigned_Y"": 58.0, ""IC"": ""1:10 (biomass:water)"", ""Methods"": {""Reactor"": ""100 mL 316L batch reactor, PTFE-lined"", ""Stirring_rpm"": 200, ""t_min"": 240.0, ""T_C"": 220.0, ""Solid_to_liquid"": ""1:10 (w/w) biomass:water"", ""Gas"": ""vented, unmeasured"", ""Separation"": ""DCM rinse → vacuum filtration → phase split → rotavap 40 °C"", ""Yield_defs"": {""B_Y"": ""bio-oil / dry cotton stalk ×100"", ""C_Y"": ""solid residue / dry cotton stalk ×100"", ""Others"": ""100 − B_Y − C_Y (remainder; aqueous + gas)""}}, ""QA"": {""mass_closure_sum_pct"": 42.1, ""Unassigned_or_over_pct"": 57.9}, ""provenance"": {""catalyst_ratio_estimation"": ""Derived from Zhang 2024 SM Table S4 + 1 g oxide per 5 g biomass assumption""}}",
10.3390/en17194854,"Figure 3 — Oxides @ 220 °C, 4 h; Table 1 (oil elemental/HHV)",Zhang 2024 — Energies,"Figure 3 — Oxides @ 220 °C, 4 h; Table 1 (oil elemental/HHV)",Investigation of Cotton Stalk-Derived Hydrothermal Bio-Oil:Effects of Mineral Acid/Base and Oxide Additions,Hydrothermal, catalytic hydrothermal liquefaction,Cotton stalk (CS),Lignocellulosic / Other,Experimental,220.0,240.0,10.0,autogenic; gas vented (not collected/quantified),Water,"100 mL 316L batch reactor, PTFE-lined",DCM rinse → vacuum filtration → phase split → rotavap 40 °C,wt% of dry feedstock,ZnO,0.2,,200.0,10.0,,45.96,5.97,43.5,1.02,0.09,8.43,0.71,1.548,16.3,,,,,,,5.1782,35.0,,,,1.26503426,,0.0323533936,,24.43,62.48,6.085,30.308,0.8,0.327,,,,,,,True,"{""label"": ""CS-220C-240min-ZnO"", ""notes"": ""Oxide screen"", ""Series"": ""Oxide screen @220C,240min"", ""others_is_remainder"": true, ""gas_unmeasured"": true, ""Unassigned_Y"": 59.0, ""IC"": ""1:10 (biomass:water)"", ""Methods"": {""Reactor"": ""100 mL 316L batch reactor, PTFE-lined"", ""Stirring_rpm"": 200, ""t_min"": 240.0, ""T_C"": 220.0, ""Solid_to_liquid"": ""1:10 (w/w) biomass:water"", ""Gas"": ""vented, unmeasured"", ""Separation"": ""DCM rinse → vacuum filtration → phase split → rotavap 40 °C"", ""Yield_defs"": {""B_Y"": ""bio-oil / dry cotton stalk ×100"", ""C_Y"": ""solid residue / dry cotton stalk ×100"", ""Others"": ""100 − B_Y − C_Y (remainder; aqueous + gas)""}}, ""QA"": {""mass_closure_sum_pct"": 40.18, ""Unassigned_or_over_pct"": 59.82}, ""provenance"": {""catalyst_ratio_estimation"": ""Derived from Zhang 2024 SM Table S4 + 1 g oxide per 5 g biomass assumption""}}",
10.3390/en17194854,"Figure 3 — Oxides @ 220 °C, 4 h; Table 1 (oil elemental/HHV)",Zhang 2024 — Energies,"Figure 3 — Oxides @ 220 °C, 4 h; Table 1 (oil elemental/HHV)",Investigation of Cotton Stalk-Derived Hydrothermal Bio-Oil:Effects of Mineral Acid/Base and Oxide Additions,Hydrothermal, catalytic hydrothermal liquefaction,Cotton stalk (CS),Lignocellulosic / Other,Experimental,220.0,240.0,10.0,autogenic; gas vented (not collected/quantified),Water,"100 mL 316L batch reactor, PTFE-lined",DCM rinse → vacuum filtration → phase split → rotavap 40 °C,wt% of dry feedstock,MgO,0.2,,200.0,10.0,,45.96,5.97,43.5,1.02,0.09,8.43,0.71,1.548,16.3,,,,,,,4.3493,21.0,,,,1.2051910300000002,,0.029275138300000003,,27.71,67.31,6.441,24.08,1.51,0.659,,,,,,,True,"{""label"": ""CS-220C-240min-MgO"", ""notes"": ""Oxide screen"", ""Series"": ""Oxide screen @220C,240min"", ""others_is_remainder"": true, ""gas_unmeasured"": true, ""Unassigned_Y"": 75.0, ""IC"": ""1:10 (biomass:water)"", ""Methods"": {""Reactor"": ""100 mL 316L batch reactor, PTFE-lined"", ""Stirring_rpm"": 200, ""t_min"": 240.0, ""T_C"": 220.0, ""Solid_to_liquid"": ""1:10 (w/w) biomass:water"", ""Gas"": ""vented, unmeasured"", ""Separation"": ""DCM rinse → vacuum filtration → phase split → rotavap 40 °C"", ""Yield_defs"": {""B_Y"": ""bio-oil / dry cotton stalk ×100"", ""C_Y"": ""solid residue / dry cotton stalk ×100"", ""Others"": ""100 − B_Y − C_Y (remainder; aqueous + gas)""}}, ""QA"": {""mass_closure_sum_pct"": 25.35, ""Unassigned_or_over_pct"": 74.65}, ""provenance"": {""catalyst_ratio_estimation"": ""Derived from Zhang 2024 SM Table S4 + 1 g oxide per 5 g biomass assumption""}}",
10.3390/en17194854,"Figure 3 — Oxides @ 220 °C, 4 h; Table 1 (oil elemental/HHV)",Zhang 2024 — Energies,"Figure 3 — Oxides @ 220 °C, 4 h; Table 1 (oil elemental/HHV)",Investigation of Cotton Stalk-Derived Hydrothermal Bio-Oil:Effects of Mineral Acid/Base and Oxide Additions,Hydrothermal, catalytic hydrothermal liquefaction,Cotton stalk (CS),Lignocellulosic / Other,Experimental,220.0,240.0,10.0,autogenic; gas vented (not collected/quantified),Water,"100 mL 316L batch reactor, PTFE-lined",DCM rinse → vacuum filtration → phase split → rotavap 40 °C,wt% of dry feedstock,TiO2 (anatase),,,200.0,10.0,,45.96,5.97,43.5,1.02,0.09,8.43,0.71,1.548,16.3,,,,,,,2.7129,35.0,,,,,,,,,,,,,,,,,,,,True,"{""label"": ""CS-220C-240min-TiO2_(anatase)"", ""notes"": ""Oxide screen"", ""Series"": ""Oxide screen @220C,240min"", ""others_is_remainder"": true, ""gas_unmeasured"": true, ""Unassigned_Y"": 62.0, ""IC"": ""1:10 (biomass:water)"", ""Methods"": {""Reactor"": ""100 mL 316L batch reactor, PTFE-lined"", ""Stirring_rpm"": 200, ""t_min"": 240.0, ""T_C"": 220.0, ""Solid_to_liquid"": ""1:10 (w/w) biomass:water"", ""Gas"": ""vented, unmeasured"", ""Separation"": ""DCM rinse → vacuum filtration → phase split → rotavap 40 °C"", ""Yield_defs"": {""B_Y"": ""bio-oil / dry cotton stalk ×100"", ""C_Y"": ""solid residue / dry cotton stalk ×100"", ""Others"": ""100 − B_Y − C_Y (remainder; aqueous + gas)""}}, ""QA"": {""mass_closure_sum_pct"": 37.71, ""Unassigned_or_over_pct"": 62.29}}",
10.3390/en17194854,"Figure 3 — Oxides @ 220 °C, 4 h; Table 1 (oil elemental/HHV)",Zhang 2024 — Energies,"Figure 3 — Oxides @ 220 °C, 4 h; Table 1 (oil elemental/HHV)",Investigation of Cotton Stalk-Derived Hydrothermal Bio-Oil:Effects of Mineral Acid/Base and Oxide Additions,Hydrothermal, catalytic hydrothermal liquefaction,Cotton stalk (CS),Lignocellulosic / Other,Experimental,220.0,240.0,10.0,autogenic; gas vented (not collected/quantified),Water,"100 mL 316L batch reactor, PTFE-lined",DCM rinse → vacuum filtration → phase split → rotavap 40 °C,wt% of dry feedstock,SiO2,0.2,,200.0,10.0,,45.96,5.97,43.5,1.02,0.09,8.43,0.71,1.548,16.3,,,,,,,1.2811,72.0,,,,0.30298014999999995,,0.007814709999999999,,23.65,61.0,6.086,31.882,0.69,0.342,,,,,,,True,"{""label"": ""CS-220C-240min-SiO2"", ""notes"": ""Oxide screen"", ""Series"": ""Oxide screen @220C,240min"", ""others_is_remainder"": true, ""gas_unmeasured"": true, ""Unassigned_Y"": 27.0, ""IC"": ""1:10 (biomass:water)"", ""Methods"": {""Reactor"": ""100 mL 316L batch reactor, PTFE-lined"", ""Stirring_rpm"": 200, ""t_min"": 240.0, ""T_C"": 220.0, ""Solid_to_liquid"": ""1:10 (w/w) biomass:water"", ""Gas"": ""vented, unmeasured"", ""Separation"": ""DCM rinse → vacuum filtration → phase split → rotavap 40 °C"", ""Yield_defs"": {""B_Y"": ""bio-oil / dry cotton stalk ×100"", ""C_Y"": ""solid residue / dry cotton stalk ×100"", ""Others"": ""100 − B_Y − C_Y (remainder; aqueous + gas)""}}, ""QA"": {""mass_closure_sum_pct"": 73.28, ""Unassigned_or_over_pct"": 26.72}, ""provenance"": {""catalyst_ratio_estimation"": ""Derived from Zhang 2024 SM Table S4 + 1 g oxide per 5 g biomass assumption""}}",
10.3390/en17194854,"Figure 4 — CeO2 dosage @ 220 °C, 4 h",Zhang 2024 — Energies,"Figure 4 — CeO2 dosage @ 220 °C, 4 h",Investigation of Cotton Stalk-Derived Hydrothermal Bio-Oil:Effects of Mineral Acid/Base and Oxide Additions,Hydrothermal, catalytic hydrothermal liquefaction,Cotton stalk (CS),Lignocellulosic / Other,Experimental,220.0,240.0,10.0,autogenic; gas vented (not collected/quantified),Water,"100 mL 316L batch reactor, PTFE-lined",DCM rinse → vacuum filtration → phase split → rotavap 40 °C,wt% of dry feedstock,CeO2 (0.0 g),0.0,,200.0,10.0,,45.96,5.97,43.5,1.02,0.09,8.43,0.71,1.548,16.3,,,,,,,5.1,35.0,,,,,,,,,,,,,,,,,,,,True,"{""label"": ""CS-220C-240min-CeO2-0.0g"", ""notes"": ""CeO2 dosage sweep; biomass charge not reported → mass ratio unavailable"", ""Series"": ""CeO2 dosage @220C,240min"", ""CeO2_mass_g"": 0.0, ""others_is_remainder"": true, ""gas_unmeasured"": true, ""Unassigned_Y"": 59.0, ""IC"": ""1:10 (biomass:water)"", ""Methods"": {""Reactor"": ""100 mL 316L batch reactor, PTFE-lined"", ""Stirring_rpm"": 200, ""t_min"": 240.0, ""T_C"": 220.0, ""Solid_to_liquid"": ""1:10 (w/w) biomass:water"", ""Gas"": ""vented, unmeasured"", ""Separation"": ""DCM rinse → vacuum filtration → phase split → rotavap 40 °C"", ""Yield_defs"": {""B_Y"": ""bio-oil / dry cotton stalk ×100"", ""C_Y"": ""solid residue / dry cotton stalk ×100"", ""Others"": ""100 − B_Y − C_Y (remainder; aqueous + gas)""}}, ""QA"": {""mass_closure_sum_pct"": 40.1, ""Unassigned_or_over_pct"": 59.9}, ""provenance"": {""catalyst_ratio_estimation"": ""Derived from Zhang 2024 SM Table S4 + 1 g oxide per 5 g biomass assumption""}}",
10.3390/en17194854,"Figure 4 — CeO2 dosage @ 220 °C, 4 h",Zhang 2024 — Energies,"Figure 4 — CeO2 dosage @ 220 °C, 4 h",Investigation of Cotton Stalk-Derived Hydrothermal Bio-Oil:Effects of Mineral Acid/Base and Oxide Additions,Hydrothermal, catalytic hydrothermal liquefaction,Cotton stalk (CS),Lignocellulosic / Other,Experimental,220.0,240.0,10.0,autogenic; gas vented (not collected/quantified),Water,"100 mL 316L batch reactor, PTFE-lined",DCM rinse → vacuum filtration → phase split → rotavap 40 °C,wt% of dry feedstock,CeO2 (0.3 g),0.06,,200.0,10.0,,45.96,5.97,43.5,1.02,0.09,8.43,0.71,1.548,16.3,,,,,,,5.4,52.0,,,,,,,,,,,,,,,,,,,,True,"{""label"": ""CS-220C-240min-CeO2-0.3g"", ""notes"": ""CeO2 dosage sweep; biomass charge not reported → mass ratio unavailable"", ""Series"": ""CeO2 dosage @220C,240min"", ""CeO2_mass_g"": 0.3, ""others_is_remainder"": true, ""gas_unmeasured"": true, ""Unassigned_Y"": 43.0, ""IC"": ""1:10 (biomass:water)"", ""Methods"": {""Reactor"": ""100 mL 316L batch reactor, PTFE-lined"", ""Stirring_rpm"": 200, ""t_min"": 240.0, ""T_C"": 220.0, ""Solid_to_liquid"": ""1:10 (w/w) biomass:water"", ""Gas"": ""vented, unmeasured"", ""Separation"": ""DCM rinse → vacuum filtration → phase split → rotavap 40 °C"", ""Yield_defs"": {""B_Y"": ""bio-oil / dry cotton stalk ×100"", ""C_Y"": ""solid residue / dry cotton stalk ×100"", ""Others"": ""100 − B_Y − C_Y (remainder; aqueous + gas)""}}, ""QA"": {""mass_closure_sum_pct"": 57.4, ""Unassigned_or_over_pct"": 42.6}, ""provenance"": {""catalyst_ratio_estimation"": ""Derived from Zhang 2024 SM Table S4 + 1 g oxide per 5 g biomass assumption""}}",
10.3390/en17194854,"Figure 4 — CeO2 dosage @ 220 °C, 4 h",Zhang 2024 — Energies,"Figure 4 — CeO2 dosage @ 220 °C, 4 h",Investigation of Cotton Stalk-Derived Hydrothermal Bio-Oil:Effects of Mineral Acid/Base and Oxide Additions,Hydrothermal, catalytic hydrothermal liquefaction,Cotton stalk (CS),Lignocellulosic / Other,Experimental,220.0,240.0,10.0,autogenic; gas vented (not collected/quantified),Water,"100 mL 316L batch reactor, PTFE-lined",DCM rinse → vacuum filtration → phase split → rotavap 40 °C,wt% of dry feedstock,CeO2 (0.6 g),0.12,,200.0,10.0,,45.96,5.97,43.5,1.02,0.09,8.43,0.71,1.548,16.3,,,,,,,5.8,48.0,,,,,,,,,,,,,,,,,,,,True,"{""label"": ""CS-220C-240min-CeO2-0.6g"", ""notes"": ""CeO2 dosage sweep; biomass charge not reported → mass ratio unavailable"", ""Series"": ""CeO2 dosage @220C,240min"", ""CeO2_mass_g"": 0.6, ""others_is_remainder"": true, ""gas_unmeasured"": true, ""Unassigned_Y"": 46.0, ""IC"": ""1:10 (biomass:water)"", ""Methods"": {""Reactor"": ""100 mL 316L batch reactor, PTFE-lined"", ""Stirring_rpm"": 200, ""t_min"": 240.0, ""T_C"": 220.0, ""Solid_to_liquid"": ""1:10 (w/w) biomass:water"", ""Gas"": ""vented, unmeasured"", ""Separation"": ""DCM rinse → vacuum filtration → phase split → rotavap 40 °C"", ""Yield_defs"": {""B_Y"": ""bio-oil / dry cotton stalk ×100"", ""C_Y"": ""solid residue / dry cotton stalk ×100"", ""Others"": ""100 − B_Y − C_Y (remainder; aqueous + gas)""}}, ""QA"": {""mass_closure_sum_pct"": 53.8, ""Unassigned_or_over_pct"": 46.2}, ""provenance"": {""catalyst_ratio_estimation"": ""Derived from Zhang 2024 SM Table S4 + 1 g oxide per 5 g biomass assumption""}}",
10.3390/en17194854,"Figure 4 — CeO2 dosage @ 220 °C, 4 h",Zhang 2024 — Energies,"Figure 4 — CeO2 dosage @ 220 °C, 4 h",Investigation of Cotton Stalk-Derived Hydrothermal Bio-Oil:Effects of Mineral Acid/Base and Oxide Additions,Hydrothermal, catalytic hydrothermal liquefaction,Cotton stalk (CS),Lignocellulosic / Other,Experimental,220.0,240.0,10.0,autogenic; gas vented (not collected/quantified),Water,"100 mL 316L batch reactor, PTFE-lined",DCM rinse → vacuum filtration → phase split → rotavap 40 °C,wt% of dry feedstock,CeO2 (1.0 g),0.2,,200.0,10.0,,45.96,5.97,43.5,1.02,0.09,8.43,0.71,1.548,16.3,,,,,,,8.0,34.0,,,,,,,,,,,,,,,,,,,,True,"{""label"": ""CS-220C-240min-CeO2-1.0g"", ""notes"": ""CeO2 dosage sweep; biomass charge not reported → mass ratio unavailable"", ""Series"": ""CeO2 dosage @220C,240min"", ""CeO2_mass_g"": 1.0, ""others_is_remainder"": true, ""gas_unmeasured"": true, ""Unassigned_Y"": 58.0, ""IC"": ""1:10 (biomass:water)"", ""Methods"": {""Reactor"": ""100 mL 316L batch reactor, PTFE-lined"", ""Stirring_rpm"": 200, ""t_min"": 240.0, ""T_C"": 220.0, ""Solid_to_liquid"": ""1:10 (w/w) biomass:water"", ""Gas"": ""vented, unmeasured"", ""Separation"": ""DCM rinse → vacuum filtration → phase split → rotavap 40 °C"", ""Yield_defs"": {""B_Y"": ""bio-oil / dry cotton stalk ×100"", ""C_Y"": ""solid residue / dry cotton stalk ×100"", ""Others"": ""100 − B_Y − C_Y (remainder; aqueous + gas)""}}, ""QA"": {""mass_closure_sum_pct"": 42.0, ""Unassigned_or_over_pct"": 58.0}, ""provenance"": {""catalyst_ratio_estimation"": ""Derived from Zhang 2024 SM Table S4 + 1 g oxide per 5 g biomass assumption""}}",
10.3390/en17194854,"Figure 4 — CeO2 dosage @ 220 °C, 4 h",Zhang 2024 — Energies,"Figure 4 — CeO2 dosage @ 220 °C, 4 h",Investigation of Cotton Stalk-Derived Hydrothermal Bio-Oil:Effects of Mineral Acid/Base and Oxide Additions,Hydrothermal, catalytic hydrothermal liquefaction,Cotton stalk (CS),Lignocellulosic / Other,Experimental,220.0,240.0,10.0,autogenic; gas vented (not collected/quantified),Water,"100 mL 316L batch reactor, PTFE-lined",DCM rinse → vacuum filtration → phase split → rotavap 40 °C,wt% of dry feedstock,CeO2 (1.3 g),0.26,,200.0,10.0,,45.96,5.97,43.5,1.02,0.09,8.43,0.71,1.548,16.3,,,,,,,6.8,37.0,,,,,,,,,,,,,,,,,,,,True,"{""label"": ""CS-220C-240min-CeO2-1.3g"", ""notes"": ""CeO2 dosage sweep; biomass charge not reported → mass ratio unavailable"", ""Series"": ""CeO2 dosage @220C,240min"", ""CeO2_mass_g"": 1.3, ""others_is_remainder"": true, ""gas_unmeasured"": true, ""Unassigned_Y"": 57.0, ""IC"": ""1:10 (biomass:water)"", ""Methods"": {""Reactor"": ""100 mL 316L batch reactor, PTFE-lined"", ""Stirring_rpm"": 200, ""t_min"": 240.0, ""T_C"": 220.0, ""Solid_to_liquid"": ""1:10 (w/w) biomass:water"", ""Gas"": ""vented, unmeasured"", ""Separation"": ""DCM rinse → vacuum filtration → phase split → rotavap 40 °C"", ""Yield_defs"": {""B_Y"": ""bio-oil / dry cotton stalk ×100"", ""C_Y"": ""solid residue / dry cotton stalk ×100"", ""Others"": ""100 − B_Y − C_Y (remainder; aqueous + gas)""}}, ""QA"": {""mass_closure_sum_pct"": 43.8, ""Unassigned_or_over_pct"": 56.2}, ""provenance"": {""catalyst_ratio_estimation"": ""Derived from Zhang 2024 SM Table S4 + 1 g oxide per 5 g biomass assumption""}}",
10.3390/en17194854,"Figure 4 — CeO2 dosage @ 220 °C, 4 h",Zhang 2024 — Energies,"Figure 4 — CeO2 dosage @ 220 °C, 4 h",Investigation of Cotton Stalk-Derived Hydrothermal Bio-Oil:Effects of Mineral Acid/Base and Oxide Additions,Hydrothermal, catalytic hydrothermal liquefaction,Cotton stalk (CS),Lignocellulosic / Other,Experimental,220.0,240.0,10.0,autogenic; gas vented (not collected/quantified),Water,"100 mL 316L batch reactor, PTFE-lined",DCM rinse → vacuum filtration → phase split → rotavap 40 °C,wt% of dry feedstock,CeO2 (1.6 g),0.32,,200.0,10.0,,45.96,5.97,43.5,1.02,0.09,8.43,0.71,1.548,16.3,,,,,,,6.7,39.0,,,,,,,,,,,,,,,,,,,,True,"{""label"": ""CS-220C-240min-CeO2-1.6g"", ""notes"": ""CeO2 dosage sweep; biomass charge not reported → mass ratio unavailable"", ""Series"": ""CeO2 dosage @220C,240min"", ""CeO2_mass_g"": 1.6, ""others_is_remainder"": true, ""gas_unmeasured"": true, ""Unassigned_Y"": 54.0, ""IC"": ""1:10 (biomass:water)"", ""Methods"": {""Reactor"": ""100 mL 316L batch reactor, PTFE-lined"", ""Stirring_rpm"": 200, ""t_min"": 240.0, ""T_C"": 220.0, ""Solid_to_liquid"": ""1:10 (w/w) biomass:water"", ""Gas"": ""vented, unmeasured"", ""Separation"": ""DCM rinse → vacuum filtration → phase split → rotavap 40 °C"", ""Yield_defs"": {""B_Y"": ""bio-oil / dry cotton stalk ×100"", ""C_Y"": ""solid residue / dry cotton stalk ×100"", ""Others"": ""100 − B_Y − C_Y (remainder; aqueous + gas)""}}, ""QA"": {""mass_closure_sum_pct"": 45.7, ""Unassigned_or_over_pct"": 54.3}, ""provenance"": {""catalyst_ratio_estimation"": ""Derived from Zhang 2024 SM Table S4 + 1 g oxide per 5 g biomass assumption""}}",
10.3390/en17194854,Figure 5(a) — Inorganic acids/bases @ 1 M,Zhang 2024 — Energies,Figure 5(a) — Inorganic acids/bases @ 1 M,Investigation of Cotton Stalk-Derived Hydrothermal Bio-Oil:Effects of Mineral Acid/Base and Oxide Additions,Hydrothermal, catalytic hydrothermal liquefaction,Cotton stalk (CS),Lignocellulosic / Other,Experimental,220.0,240.0,10.0,autogenic; gas vented (not collected/quantified),Water,"100 mL 316L batch reactor, PTFE-lined",DCM rinse → vacuum filtration → phase split → rotavap 40 °C,wt% of dry feedstock,,,,200.0,10.0,,45.96,5.97,43.5,1.02,0.09,8.43,0.71,1.548,16.3,,,,,,,5.152129817444219,,,,,,,,,,,,,,,,,,,,,True,"{""label"": ""CS-220C-240min-Blank"", ""notes"": ""Homogeneous catalyst screen at 1 M (product distribution not reported)"", ""Series"": ""Acid/base screen @1M"", ""others_is_remainder"": true, ""gas_unmeasured"": true, ""IC"": ""1:10 (biomass:water)"", ""Methods"": {""Reactor"": ""100 mL 316L batch reactor, PTFE-lined"", ""Stirring_rpm"": 200, ""t_min"": 240.0, ""T_C"": 220.0, ""Solid_to_liquid"": ""1:10 (w/w) biomass:water"", ""Gas"": ""vented, unmeasured"", ""Separation"": ""DCM rinse → vacuum filtration → phase split → rotavap 40 °C"", ""Yield_defs"": {""B_Y"": ""bio-oil / dry cotton stalk ×100"", ""C_Y"": ""solid residue / dry cotton stalk ×100"", ""Others"": ""100 − B_Y − C_Y (remainder; aqueous + gas)""}}, ""QA"": {""mass_closure_sum_pct"": 5.15, ""Unassigned_or_over_pct"": 94.85}}",
10.3390/en17194854,Figure 5(a) — Inorganic acids/bases @ 1 M,Zhang 2024 — Energies,Figure 5(a) — Inorganic acids/bases @ 1 M,Investigation of Cotton Stalk-Derived Hydrothermal Bio-Oil:Effects of Mineral Acid/Base and Oxide Additions,Hydrothermal, catalytic hydrothermal liquefaction,Cotton stalk (CS),Lignocellulosic / Other,Experimental,220.0,240.0,10.0,autogenic; gas vented (not collected/quantified),Water + H2SO4 1.0 M,"100 mL 316L batch reactor, PTFE-lined",DCM rinse → vacuum filtration → phase split → rotavap 40 °C,wt% of dry feedstock,H2SO4,0.1,,200.0,10.0,,45.96,5.97,43.5,1.02,0.09,8.43,0.71,1.548,16.3,,,,,,,0.4563894523326584,,,,,,,,,,,,,,,,,,,,,True,"{""label"": ""CS-220C-240min-H2SO4"", ""notes"": ""Homogeneous catalyst screen at 1 M (product distribution not reported)"", ""Series"": ""Acid/base screen @1M"", ""Conc_M"": 1.0, ""others_is_remainder"": true, ""gas_unmeasured"": true, ""IC"": ""1:10 (biomass:water)"", ""Methods"": {""Reactor"": ""100 mL 316L batch reactor, PTFE-lined"", ""Stirring_rpm"": 200, ""t_min"": 240.0, ""T_C"": 220.0, ""Solid_to_liquid"": ""1:10 (w/w) biomass:water"", ""Gas"": ""vented, unmeasured"", ""Separation"": ""DCM rinse → vacuum filtration → phase split → rotavap 40 °C"", ""Yield_defs"": {""B_Y"": ""bio-oil / dry cotton stalk ×100"", ""C_Y"": ""solid residue / dry cotton stalk ×100"", ""Others"": ""100 − B_Y − C_Y (remainder; aqueous + gas)""}}, ""QA"": {""mass_closure_sum_pct"": 0.46, ""Unassigned_or_over_pct"": 99.54}, ""provenance"": {""catalyst_ratio_estimation"": ""Derived from Zhang 2024 SM Table S4 + 1 g oxide per 5 g biomass assumption""}}",
10.3390/en17194854,Figure 5(a) — Inorganic acids/bases @ 1 M,Zhang 2024 — Energies,Figure 5(a) — Inorganic acids/bases @ 1 M,Investigation of Cotton Stalk-Derived Hydrothermal Bio-Oil:Effects of Mineral Acid/Base and Oxide Additions,Hydrothermal, catalytic hydrothermal liquefaction,Cotton stalk (CS),Lignocellulosic / Other,Experimental,220.0,240.0,10.0,autogenic; gas vented (not collected/quantified),Water + HCl 1.0 M,"100 mL 316L batch reactor, PTFE-lined",DCM rinse → vacuum filtration → phase split → rotavap 40 °C,wt% of dry feedstock,HCl,0.1,,200.0,10.0,,45.96,5.97,43.5,1.02,0.09,8.43,0.71,1.548,16.3,,,,,,,1.8864097363083174,,,,,,,,,,,,,,,,,,,,,True,"{""label"": ""CS-220C-240min-HCl"", ""notes"": ""Homogeneous catalyst screen at 1 M (product distribution not reported)"", ""Series"": ""Acid/base screen @1M"", ""Conc_M"": 1.0, ""others_is_remainder"": true, ""gas_unmeasured"": true, ""IC"": ""1:10 (biomass:water)"", ""Methods"": {""Reactor"": ""100 mL 316L batch reactor, PTFE-lined"", ""Stirring_rpm"": 200, ""t_min"": 240.0, ""T_C"": 220.0, ""Solid_to_liquid"": ""1:10 (w/w) biomass:water"", ""Gas"": ""vented, unmeasured"", ""Separation"": ""DCM rinse → vacuum filtration → phase split → rotavap 40 °C"", ""Yield_defs"": {""B_Y"": ""bio-oil / dry cotton stalk ×100"", ""C_Y"": ""solid residue / dry cotton stalk ×100"", ""Others"": ""100 − B_Y − C_Y (remainder; aqueous + gas)""}}, ""QA"": {""mass_closure_sum_pct"": 1.89, ""Unassigned_or_over_pct"": 98.11}, ""provenance"": {""catalyst_ratio_estimation"": ""Derived from Zhang 2024 SM Table S4 + 1 g oxide per 5 g biomass assumption""}}",
10.3390/en17194854,Figure 5(a) — Inorganic acids/bases @ 1 M,Zhang 2024 — Energies,Figure 5(a) — Inorganic acids/bases @ 1 M,Investigation of Cotton Stalk-Derived Hydrothermal Bio-Oil:Effects of Mineral Acid/Base and Oxide Additions,Hydrothermal, catalytic hydrothermal liquefaction,Cotton stalk (CS),Lignocellulosic / Other,Experimental,220.0,240.0,10.0,autogenic; gas vented (not collected/quantified),Water + HNO3 1.0 M,"100 mL 316L batch reactor, PTFE-lined",DCM rinse → vacuum filtration → phase split → rotavap 40 °C,wt% of dry feedstock,HNO3,0.1,,200.0,10.0,,45.96,5.97,43.5,1.02,0.09,8.43,0.71,1.548,16.3,,,,,,,3.2454361054766734,,,,,,,,,,,,,,,,,,,,,True,"{""label"": ""CS-220C-240min-HNO3"", ""notes"": ""Homogeneous catalyst screen at 1 M (product distribution not reported)"", ""Series"": ""Acid/base screen @1M"", ""Conc_M"": 1.0, ""others_is_remainder"": true, ""gas_unmeasured"": true, ""IC"": ""1:10 (biomass:water)"", ""Methods"": {""Reactor"": ""100 mL 316L batch reactor, PTFE-lined"", ""Stirring_rpm"": 200, ""t_min"": 240.0, ""T_C"": 220.0, ""Solid_to_liquid"": ""1:10 (w/w) biomass:water"", ""Gas"": ""vented, unmeasured"", ""Separation"": ""DCM rinse → vacuum filtration → phase split → rotavap 40 °C"", ""Yield_defs"": {""B_Y"": ""bio-oil / dry cotton stalk ×100"", ""C_Y"": ""solid residue / dry cotton stalk ×100"", ""Others"": ""100 − B_Y − C_Y (remainder; aqueous + gas)""}}, ""QA"": {""mass_closure_sum_pct"": 3.25, ""Unassigned_or_over_pct"": 96.75}, ""provenance"": {""catalyst_ratio_estimation"": ""Derived from Zhang 2024 SM Table S4 + 1 g oxide per 5 g biomass assumption""}}",
10.3390/en17194854,Figure 5(a) — Inorganic acids/bases @ 1 M,Zhang 2024 — Energies,Figure 5(a) — Inorganic acids/bases @ 1 M,Investigation of Cotton Stalk-Derived Hydrothermal Bio-Oil:Effects of Mineral Acid/Base and Oxide Additions,Hydrothermal, catalytic hydrothermal liquefaction,Cotton stalk (CS),Lignocellulosic / Other,Experimental,220.0,240.0,10.0,autogenic; gas vented (not collected/quantified),Water + NaOH 1.0 M,"100 mL 316L batch reactor, PTFE-lined",DCM rinse → vacuum filtration → phase split → rotavap 40 °C,wt% of dry feedstock,NaOH,0.1,,200.0,10.0,,45.96,5.97,43.5,1.02,0.09,8.43,0.71,1.548,16.3,,,,,,,4.1075050709939145,,,,,,,,,,,,,,,,,,,,,True,"{""label"": ""CS-220C-240min-NaOH"", ""notes"": ""Homogeneous catalyst screen at 1 M (product distribution not reported)"", ""Series"": ""Acid/base screen @1M"", ""Conc_M"": 1.0, ""others_is_remainder"": true, ""gas_unmeasured"": true, ""IC"": ""1:10 (biomass:water)"", ""Methods"": {""Reactor"": ""100 mL 316L batch reactor, PTFE-lined"", ""Stirring_rpm"": 200, ""t_min"": 240.0, ""T_C"": 220.0, ""Solid_to_liquid"": ""1:10 (w/w) biomass:water"", ""Gas"": ""vented, unmeasured"", ""Separation"": ""DCM rinse → vacuum filtration → phase split → rotavap 40 °C"", ""Yield_defs"": {""B_Y"": ""bio-oil / dry cotton stalk ×100"", ""C_Y"": ""solid residue / dry cotton stalk ×100"", ""Others"": ""100 − B_Y − C_Y (remainder; aqueous + gas)""}}, ""QA"": {""mass_closure_sum_pct"": 4.11, ""Unassigned_or_over_pct"": 95.89}, ""provenance"": {""catalyst_ratio_estimation"": ""Derived from Zhang 2024 SM Table S4 + 1 g oxide per 5 g biomass assumption""}}",
10.3390/en17194854,Figure 5(a) — Inorganic acids/bases @ 1 M,Zhang 2024 — Energies,Figure 5(a) — Inorganic acids/bases @ 1 M,Investigation of Cotton Stalk-Derived Hydrothermal Bio-Oil:Effects of Mineral Acid/Base and Oxide Additions,Hydrothermal, catalytic hydrothermal liquefaction,Cotton stalk (CS),Lignocellulosic / Other,Experimental,220.0,240.0,10.0,autogenic; gas vented (not collected/quantified),Water + Na2CO3 1.0 M,"100 mL 316L batch reactor, PTFE-lined",DCM rinse → vacuum filtration → phase split → rotavap 40 °C,wt% of dry feedstock,Na2CO3,0.1,,200.0,10.0,,45.96,5.97,43.5,1.02,0.09,8.43,0.71,1.548,16.3,,,,,,,2.9817444219066935,,,,,,,,,,,,,,,,,,,,,True,"{""label"": ""CS-220C-240min-Na2CO3"", ""notes"": ""Homogeneous catalyst screen at 1 M (product distribution not reported)"", ""Series"": ""Acid/base screen @1M"", ""Conc_M"": 1.0, ""others_is_remainder"": true, ""gas_unmeasured"": true, ""IC"": ""1:10 (biomass:water)"", ""Methods"": {""Reactor"": ""100 mL 316L batch reactor, PTFE-lined"", ""Stirring_rpm"": 200, ""t_min"": 240.0, ""T_C"": 220.0, ""Solid_to_liquid"": ""1:10 (w/w) biomass:water"", ""Gas"": ""vented, unmeasured"", ""Separation"": ""DCM rinse → vacuum filtration → phase split → rotavap 40 °C"", ""Yield_defs"": {""B_Y"": ""bio-oil / dry cotton stalk ×100"", ""C_Y"": ""solid residue / dry cotton stalk ×100"", ""Others"": ""100 − B_Y − C_Y (remainder; aqueous + gas)""}}, ""QA"": {""mass_closure_sum_pct"": 2.98, ""Unassigned_or_over_pct"": 97.02}, ""provenance"": {""catalyst_ratio_estimation"": ""Derived from Zhang 2024 SM Table S4 + 1 g oxide per 5 g biomass assumption""}}",
10.3390/en17194854,Figure 5(a) — Inorganic acids/bases @ 1 M,Zhang 2024 — Energies,Figure 5(a) — Inorganic acids/bases @ 1 M,Investigation of Cotton Stalk-Derived Hydrothermal Bio-Oil:Effects of Mineral Acid/Base and Oxide Additions,Hydrothermal, catalytic hydrothermal liquefaction,Cotton stalk (CS),Lignocellulosic / Other,Experimental,220.0,240.0,10.0,autogenic; gas vented (not collected/quantified),Water + K2CO3 1.0 M,"100 mL 316L batch reactor, PTFE-lined",DCM rinse → vacuum filtration → phase split → rotavap 40 °C,wt% of dry feedstock,K2CO3,0.1,,200.0,10.0,,45.96,5.97,43.5,1.02,0.09,8.43,0.71,1.548,16.3,,,,,,,2.7383367139959436,,,,,,,,,,,,,,,,,,,,,True,"{""label"": ""CS-220C-240min-K2CO3"", ""notes"": ""Homogeneous catalyst screen at 1 M (product distribution not reported)"", ""Series"": ""Acid/base screen @1M"", ""Conc_M"": 1.0, ""others_is_remainder"": true, ""gas_unmeasured"": true, ""IC"": ""1:10 (biomass:water)"", ""Methods"": {""Reactor"": ""100 mL 316L batch reactor, PTFE-lined"", ""Stirring_rpm"": 200, ""t_min"": 240.0, ""T_C"": 220.0, ""Solid_to_liquid"": ""1:10 (w/w) biomass:water"", ""Gas"": ""vented, unmeasured"", ""Separation"": ""DCM rinse → vacuum filtration → phase split → rotavap 40 °C"", ""Yield_defs"": {""B_Y"": ""bio-oil / dry cotton stalk ×100"", ""C_Y"": ""solid residue / dry cotton stalk ×100"", ""Others"": ""100 − B_Y − C_Y (remainder; aqueous + gas)""}}, ""QA"": {""mass_closure_sum_pct"": 2.74, ""Unassigned_or_over_pct"": 97.26}, ""provenance"": {""catalyst_ratio_estimation"": ""Derived from Zhang 2024 SM Table S4 + 1 g oxide per 5 g biomass assumption""}}",
10.3390/en17194854,Figure 5(a) — Inorganic acids/bases @ 1 M,Zhang 2024 — Energies,Figure 5(a) — Inorganic acids/bases @ 1 M,Investigation of Cotton Stalk-Derived Hydrothermal Bio-Oil:Effects of Mineral Acid/Base and Oxide Additions,Hydrothermal, catalytic hydrothermal liquefaction,Cotton stalk (CS),Lignocellulosic / Other,Experimental,220.0,240.0,10.0,autogenic; gas vented (not collected/quantified),Water + KOH 1.0 M,"100 mL 316L batch reactor, PTFE-lined",DCM rinse → vacuum filtration → phase split → rotavap 40 °C,wt% of dry feedstock,KOH,0.1,,200.0,10.0,,45.96,5.97,43.5,1.02,0.09,8.43,0.71,1.548,16.3,,,,,,,2.4949290060851927,,,,,,,,,,,,,,,,,,,,,True,"{""label"": ""CS-220C-240min-KOH"", ""notes"": ""Homogeneous catalyst screen at 1 M (product distribution not reported)"", ""Series"": ""Acid/base screen @1M"", ""Conc_M"": 1.0, ""others_is_remainder"": true, ""gas_unmeasured"": true, ""IC"": ""1:10 (biomass:water)"", ""Methods"": {""Reactor"": ""100 mL 316L batch reactor, PTFE-lined"", ""Stirring_rpm"": 200, ""t_min"": 240.0, ""T_C"": 220.0, ""Solid_to_liquid"": ""1:10 (w/w) biomass:water"", ""Gas"": ""vented, unmeasured"", ""Separation"": ""DCM rinse → vacuum filtration → phase split → rotavap 40 °C"", ""Yield_defs"": {""B_Y"": ""bio-oil / dry cotton stalk ×100"", ""C_Y"": ""solid residue / dry cotton stalk ×100"", ""Others"": ""100 − B_Y − C_Y (remainder; aqueous + gas)""}}, ""QA"": {""mass_closure_sum_pct"": 2.49, ""Unassigned_or_over_pct"": 97.51}, ""provenance"": {""catalyst_ratio_estimation"": ""Derived from Zhang 2024 SM Table S4 + 1 g oxide per 5 g biomass assumption""}}",
10.3390/en17194854,"Figure 5(b) — NaOH concentration @ 220 °C, 4 h",Zhang 2024 — Energies,"Figure 5(b) — NaOH concentration @ 220 °C, 4 h",Investigation of Cotton Stalk-Derived Hydrothermal Bio-Oil:Effects of Mineral Acid/Base and Oxide Additions,Hydrothermal, catalytic hydrothermal liquefaction,Cotton stalk (CS),Lignocellulosic / Other,Experimental,220.0,240.0,10.0,autogenic; gas vented (not collected/quantified),Water,"100 mL 316L batch reactor, PTFE-lined",DCM rinse → vacuum filtration → phase split → rotavap 40 °C,wt% of dry feedstock,,,,200.0,10.0,,45.96,5.97,43.5,1.02,0.09,8.43,0.71,1.548,16.3,,,,,,,3.7525354969574036,,,,,,,,,,,,,,,,,,,,,True,"{""label"": ""CS-220C-240min-NaOH-0.0M"", ""notes"": ""NaOH concentration sweep (product distribution not reported)"", ""Series"": ""NaOH concentration @220C,240min"", ""others_is_remainder"": true, ""gas_unmeasured"": true, ""IC"": ""1:10 (biomass:water)"", ""Methods"": {""Reactor"": ""100 mL 316L batch reactor, PTFE-lined"", ""Stirring_rpm"": 200, ""t_min"": 240.0, ""T_C"": 220.0, ""Solid_to_liquid"": ""1:10 (w/w) biomass:water"", ""Gas"": ""vented, unmeasured"", ""Separation"": ""DCM rinse → vacuum filtration → phase split → rotavap 40 °C"", ""Yield_defs"": {""B_Y"": ""bio-oil / dry cotton stalk ×100"", ""C_Y"": ""solid residue / dry cotton stalk ×100"", ""Others"": ""100 − B_Y − C_Y (remainder; aqueous + gas)""}}, ""QA"": {""mass_closure_sum_pct"": 3.75, ""Unassigned_or_over_pct"": 96.25}}",
10.3390/en17194854,"Figure 5(b) — NaOH concentration @ 220 °C, 4 h",Zhang 2024 — Energies,"Figure 5(b) — NaOH concentration @ 220 °C, 4 h",Investigation of Cotton Stalk-Derived Hydrothermal Bio-Oil:Effects of Mineral Acid/Base and Oxide Additions,Hydrothermal, catalytic hydrothermal liquefaction,Cotton stalk (CS),Lignocellulosic / Other,Experimental,220.0,240.0,10.0,autogenic; gas vented (not collected/quantified),Water + NaOH 0.2 M,"100 mL 316L batch reactor, PTFE-lined",DCM rinse → vacuum filtration → phase split → rotavap 40 °C,wt% of dry feedstock,NaOH,0.1,,200.0,10.0,,45.96,5.97,43.5,1.02,0.09,8.43,0.71,1.548,16.3,,,,,,,4.543610547667343,,,,,,,,,,,,,,,,,,,,,True,"{""label"": ""CS-220C-240min-NaOH-0.2M"", ""notes"": ""NaOH concentration sweep (product distribution not reported)"", ""Series"": ""NaOH concentration @220C,240min"", ""Conc_M"": 0.2, ""others_is_remainder"": true, ""gas_unmeasured"": true, ""IC"": ""1:10 (biomass:water)"", ""Methods"": {""Reactor"": ""100 mL 316L batch reactor, PTFE-lined"", ""Stirring_rpm"": 200, ""t_min"": 240.0, ""T_C"": 220.0, ""Solid_to_liquid"": ""1:10 (w/w) biomass:water"", ""Gas"": ""vented, unmeasured"", ""Separation"": ""DCM rinse → vacuum filtration → phase split → rotavap 40 °C"", ""Yield_defs"": {""B_Y"": ""bio-oil / dry cotton stalk ×100"", ""C_Y"": ""solid residue / dry cotton stalk ×100"", ""Others"": ""100 − B_Y − C_Y (remainder; aqueous + gas)""}}, ""QA"": {""mass_closure_sum_pct"": 4.54, ""Unassigned_or_over_pct"": 95.46}, ""provenance"": {""catalyst_ratio_estimation"": ""Derived from Zhang 2024 SM Table S4 + 1 g oxide per 5 g biomass assumption""}}",
10.3390/en17194854,"Figure 5(b) — NaOH concentration @ 220 °C, 4 h",Zhang 2024 — Energies,"Figure 5(b) — NaOH concentration @ 220 °C, 4 h",Investigation of Cotton Stalk-Derived Hydrothermal Bio-Oil:Effects of Mineral Acid/Base and Oxide Additions,Hydrothermal, catalytic hydrothermal liquefaction,Cotton stalk (CS),Lignocellulosic / Other,Experimental,220.0,240.0,10.0,autogenic; gas vented (not collected/quantified),Water + NaOH 0.4 M,"100 mL 316L batch reactor, PTFE-lined",DCM rinse → vacuum filtration → phase split → rotavap 40 °C,wt% of dry feedstock,NaOH,0.1,,200.0,10.0,,45.96,5.97,43.5,1.02,0.09,8.43,0.71,1.548,16.3,,,,,,,3.823529411764706,,,,,,,,,,,,,,,,,,,,,True,"{""label"": ""CS-220C-240min-NaOH-0.4M"", ""notes"": ""NaOH concentration sweep (product distribution not reported)"", ""Series"": ""NaOH concentration @220C,240min"", ""Conc_M"": 0.4, ""others_is_remainder"": true, ""gas_unmeasured"": true, ""IC"": ""1:10 (biomass:water)"", ""Methods"": {""Reactor"": ""100 mL 316L batch reactor, PTFE-lined"", ""Stirring_rpm"": 200, ""t_min"": 240.0, ""T_C"": 220.0, ""Solid_to_liquid"": ""1:10 (w/w) biomass:water"", ""Gas"": ""vented, unmeasured"", ""Separation"": ""DCM rinse → vacuum filtration → phase split → rotavap 40 °C"", ""Yield_defs"": {""B_Y"": ""bio-oil / dry cotton stalk ×100"", ""C_Y"": ""solid residue / dry cotton stalk ×100"", ""Others"": ""100 − B_Y − C_Y (remainder; aqueous + gas)""}}, ""QA"": {""mass_closure_sum_pct"": 3.82, ""Unassigned_or_over_pct"": 96.18}, ""provenance"": {""catalyst_ratio_estimation"": ""Derived from Zhang 2024 SM Table S4 + 1 g oxide per 5 g biomass assumption""}}",
10.3390/en17194854,"Figure 5(b) — NaOH concentration @ 220 °C, 4 h",Zhang 2024 — Energies,"Figure 5(b) — NaOH concentration @ 220 °C, 4 h",Investigation of Cotton Stalk-Derived Hydrothermal Bio-Oil:Effects of Mineral Acid/Base and Oxide Additions,Hydrothermal, catalytic hydrothermal liquefaction,Cotton stalk (CS),Lignocellulosic / Other,Experimental,220.0,240.0,10.0,autogenic; gas vented (not collected/quantified),Water + NaOH 0.6 M,"100 mL 316L batch reactor, PTFE-lined",DCM rinse → vacuum filtration → phase split → rotavap 40 °C,wt% of dry feedstock,NaOH,0.1,,200.0,10.0,,45.96,5.97,43.5,1.02,0.09,8.43,0.71,1.548,16.3,,,,,,,3.5091277890466532,,,,,,,,,,,,,,,,,,,,,True,"{""label"": ""CS-220C-240min-NaOH-0.6M"", ""notes"": ""NaOH concentration sweep (product distribution not reported)"", ""Series"": ""NaOH concentration @220C,240min"", ""Conc_M"": 0.6, ""others_is_remainder"": true, ""gas_unmeasured"": true, ""IC"": ""1:10 (biomass:water)"", ""Methods"": {""Reactor"": ""100 mL 316L batch reactor, PTFE-lined"", ""Stirring_rpm"": 200, ""t_min"": 240.0, ""T_C"": 220.0, ""Solid_to_liquid"": ""1:10 (w/w) biomass:water"", ""Gas"": ""vented, unmeasured"", ""Separation"": ""DCM rinse → vacuum filtration → phase split → rotavap 40 °C"", ""Yield_defs"": {""B_Y"": ""bio-oil / dry cotton stalk ×100"", ""C_Y"": ""solid residue / dry cotton stalk ×100"", ""Others"": ""100 − B_Y − C_Y (remainder; aqueous + gas)""}}, ""QA"": {""mass_closure_sum_pct"": 3.51, ""Unassigned_or_over_pct"": 96.49}, ""provenance"": {""catalyst_ratio_estimation"": ""Derived from Zhang 2024 SM Table S4 + 1 g oxide per 5 g biomass assumption""}}",
10.3390/en17194854,"Figure 5(b) — NaOH concentration @ 220 °C, 4 h",Zhang 2024 — Energies,"Figure 5(b) — NaOH concentration @ 220 °C, 4 h",Investigation of Cotton Stalk-Derived Hydrothermal Bio-Oil:Effects of Mineral Acid/Base and Oxide Additions,Hydrothermal, catalytic hydrothermal liquefaction,Cotton stalk (CS),Lignocellulosic / Other,Experimental,220.0,240.0,10.0,autogenic; gas vented (not collected/quantified),Water + NaOH 0.8 M,"100 mL 316L batch reactor, PTFE-lined",DCM rinse → vacuum filtration → phase split → rotavap 40 °C,wt% of dry feedstock,NaOH,0.1,,200.0,10.0,,45.96,5.97,43.5,1.02,0.09,8.43,0.71,1.548,16.3,,,,,,,2.9817444219066935,,,,,,,,,,,,,,,,,,,,,True,"{""label"": ""CS-220C-240min-NaOH-0.8M"", ""notes"": ""NaOH concentration sweep (product distribution not reported)"", ""Series"": ""NaOH concentration @220C,240min"", ""Conc_M"": 0.8, ""others_is_remainder"": true, ""gas_unmeasured"": true, ""IC"": ""1:10 (biomass:water)"", ""Methods"": {""Reactor"": ""100 mL 316L batch reactor, PTFE-lined"", ""Stirring_rpm"": 200, ""t_min"": 240.0, ""T_C"": 220.0, ""Solid_to_liquid"": ""1:10 (w/w) biomass:water"", ""Gas"": ""vented, unmeasured"", ""Separation"": ""DCM rinse → vacuum filtration → phase split → rotavap 40 °C"", ""Yield_defs"": {""B_Y"": ""bio-oil / dry cotton stalk ×100"", ""C_Y"": ""solid residue / dry cotton stalk ×100"", ""Others"": ""100 − B_Y − C_Y (remainder; aqueous + gas)""}}, ""QA"": {""mass_closure_sum_pct"": 2.98, ""Unassigned_or_over_pct"": 97.02}, ""provenance"": {""catalyst_ratio_estimation"": ""Derived from Zhang 2024 SM Table S4 + 1 g oxide per 5 g biomass assumption""}}",
10.3390/en17194854,"Figure 5(b) — NaOH concentration @ 220 °C, 4 h",Zhang 2024 — Energies,"Figure 5(b) — NaOH concentration @ 220 °C, 4 h",Investigation of Cotton Stalk-Derived Hydrothermal Bio-Oil:Effects of Mineral Acid/Base and Oxide Additions,Hydrothermal, catalytic hydrothermal liquefaction,Cotton stalk (CS),Lignocellulosic / Other,Experimental,220.0,240.0,10.0,autogenic; gas vented (not collected/quantified),Water + NaOH 1.0 M,"100 mL 316L batch reactor, PTFE-lined",DCM rinse → vacuum filtration → phase split → rotavap 40 °C,wt% of dry feedstock,NaOH,0.1,,200.0,10.0,,45.96,5.97,43.5,1.02,0.09,8.43,0.71,1.548,16.3,,,,,,,2.9716024340770795,,,,,,,,,,,,,,,,,,,,,True,"{""label"": ""CS-220C-240min-NaOH-1.0M"", ""notes"": ""NaOH concentration sweep (product distribution not reported)"", ""Series"": ""NaOH concentration @220C,240min"", ""Conc_M"": 1.0, ""others_is_remainder"": true, ""gas_unmeasured"": true, ""IC"": ""1:10 (biomass:water)"", ""Methods"": {""Reactor"": ""100 mL 316L batch reactor, PTFE-lined"", ""Stirring_rpm"": 200, ""t_min"": 240.0, ""T_C"": 220.0, ""Solid_to_liquid"": ""1:10 (w/w) biomass:water"", ""Gas"": ""vented, unmeasured"", ""Separation"": ""DCM rinse → vacuum filtration → phase split → rotavap 40 °C"", ""Yield_defs"": {""B_Y"": ""bio-oil / dry cotton stalk ×100"", ""C_Y"": ""solid residue / dry cotton stalk ×100"", ""Others"": ""100 − B_Y − C_Y (remainder; aqueous + gas)""}}, ""QA"": {""mass_closure_sum_pct"": 2.97, ""Unassigned_or_over_pct"": 97.03}, ""provenance"": {""catalyst_ratio_estimation"": ""Derived from Zhang 2024 SM Table S4 + 1 g oxide per 5 g biomass assumption""}}",
