Repository: transforming-chemistry/BiomassLignocellulose-HTL-HTT-HTC-Conversion-Data

# [Biomass HTT/HTL Dataset](https://doi.org/10.22000/0b7ffmw1jtca3gw3)
Unified, curated dataset of biomass hydrothermal treatment/liquefaction experiments for lignocellulosic and lignin-rich biomass
DOI: https://doi.org/10.22000/0b7ffmw1jtca3gw3

# V2 Release: Hydrothermal Biomass Conversion Evidence-Review Dataset v2.0
Elfetni, S.& Tyrikos-Ergas, T. (2026). Hydrothermal biomass conversion evidence-review dataset v2.0: 4,038 HTT/HTL/HTC records and enrichment sidecar (Version 2.0) 
[Dataset]. Zenodo. https://doi.org/10.5281/zenodo.21061934

## Overview

Comprehensive dataset of hydrothermal treatment and liquefaction experiments for lignocellulosic and lignin-rich biomass. Contains **3,693 experimental runs** from peer-reviewed literature (1982-2026).

**Key features:**
- HTL, HTC, and solvothermal conversion processes
- 145 features: feedstock composition, process conditions, product yields, energy recovery
- Comprehensive quality controls and provenance tracking
- Machine learning-ready format

## Quick Start

```python
import pandas as pd

df = pd.read_csv("master_dataset.csv")
print(f"{len(df)} experiments | {len(df.columns)} columns")
print(f"Years: {df['year'].min()}-{df['year'].max()}")
```

## Dataset Structure

```
master_dataset.csv      Main dataset (3,693 rows × 145 columns)
metadata/               Metadata files
  ├── metadata.json     Schema and completeness stats
  ├── metadata.xml      XML format
  ├── metadata_radar.xml RADAR repository format
  ├── column_metadata.csv Column documentation
  ├── technical_metadata.txt Technical specifications
  ├── ABSTRACT.txt      Dataset abstract
  ├── RADAR_DESCRIPTION.txt Repository description
  └── generate_metadata.py Metadata generator
modules/                Analysis utilities
notebooks/              Example notebooks
LICENSE                 CC BY 4.0
CITATION.cff           Citation metadata
METHODOLOGY.txt         Detailed methodology for research papers
```

## Data Organization

### Process Conditions
- Temperature: 200-400°C (typical)
- Time: residence + ramp times
- Reactor type, atmosphere, solvent
- Catalyst loading, biomass concentration
- Pressure (autogenous or specified)

### Feedstock Characterization
- Ultimate analysis: C, H, O, N, S, Ash (wt%)
- Structural composition: Lignin, Cellulose, Hemicellulose (wt%)
- Heating value (HHV)
- Van Krevelen ratios (O/C, H/C)
- Lignin Readiness Index (LRI)

### Product Properties
- Yields: bio-oil, char, gas, aqueous (wt%)
- Energy recovery (%)
- Carbon recovery (%)
- Product composition and heating values

### Quality Assurance
- Provenance tracking for all data points
- Imputation flags and methods
- Mass balance checks
- Completeness indicators

## Units

| Property | Unit | Basis |
|----------|------|-------|
| Temperature | °C | - |
| Time | min | - |
| Pressure | MPa | - |
| Composition | wt% | dry or daf |
| Yields | wt% | dry feedstock |
| Energy | MJ/kg | dry basis |
| Ratios | - | molar |

## Data Quality

**Completeness** (selected features):
- Core features (C, O, T, time): >98%
- Lignocellulosic composition: ~96%
- Product yields: 70-80%
- Product composition: 20-40%

**Imputation methods:**
- Random Forest models for structural components
- Channiwala-Parikh correlation for HHV
- Family-specific median values
- All imputations flagged and documented

## Usage Examples

### Filter HTL experiments

```python
htl = df[df['process_subtype'].str.contains('HTL', na=False)]
high_temp = htl[htl['T_reaction_C'] >= 350]
```

### Analyze by feedstock family

```python
by_family = df.groupby('Family_std').agg({
    'Yield_biooil_wt_pct': 'mean',
    'Energy_yield_biooil_pct': 'mean'
})
```

### Check data completeness

```python
completeness = df.notna().sum() / len(df) * 100
print(completeness.sort_values(ascending=False).head(10))
```

## Notebooks and Data Ingestion

The `notebooks/` folder includes example notebooks for data exploration. For each source publication, detailed ingestion notebooks were prepared that document the extraction process, perform advanced sanity checks, and reproduce key figures from the original papers. These notebooks include QA-envelope plots (range validation against literature-reported bounds for each process type) to ensure data consistency. Due to copyright restrictions, we cannot share all ingestion notebooks here as they contain reproduced figures, nor the PDFs of publications under restrictive licenses (CC BY-NC-ND or similar). However, the complete ingestion notebooks and source materials are available upon request for academic purposes.

## Citation

Elfetni, Seifallah (2026): Unified, curated dataset of biomass hydrothermal treatment/liquefaction experiments for lignocellulosic and lignin-rich biomass. Elfetni, Seifallah. DOI: 10.22000/0b7ffmw1jtca3gw3

.

## Database Overview

File: master_dataset.csv (part 1 of 91)
paper_title,DOI,year,Provenance,Ref,Feedstock,Family_std,C_feed_wt_pct,H_feed_wt_pct,O_feed_wt_pct,N_feed_wt_pct,S_feed_wt_pct,Ash_feed_wt_pct,Lignin_feed_wt_pct,Cellulose_feed_wt_pct,Hemicellulose_feed_wt_pct,Extractives_feed_wt_pct,LCH_total_wt_pct,Lignin_share_pct,Holo_share_pct,Lignin_from_LCH_wt_pct,Cellulose_from_LCH_wt_pct,Hemicellulose_from_LCH_wt_pct,Moisture_min_wt_pct_ar,Moisture_max_wt_pct_ar,O_C_feed_molar,H_C_feed_molar,HHV_feed_MJ_per_kg,LRI,LRI_imputed,sum_LCH_wt_pct,sum_CHONSAsh_wt_pct,sum_CHONS_wt_pct,LCH_closure_flag,process_type,process_subtype,reactor,atmosphere,solvent_or_medium,T_reaction_C,t_residence_min,t_ramp_min,IC_feed_wt_pct_slurry,pressure_reaction_MPa,heating_rate_C_per_min,stirring_rpm,water_biomass_ratio_kg_kg,catalyst,cat_biomass_ratio_kg_kg,yield_basis,separation_method,Yield_biooil_wt_pct,Yield_char_wt_pct,Yield_aqueous_wt_pct,Yield_gas_wt_pct,Yield_gas_water_wt_pct,Energy_yield_biooil_pct,Energy_yield_char_pct,Carbon_yield_biooil_pct,Carbon_yield_char_pct,HHV_biooil_MJ_per_kg,C_biooil_wt_pct,H_biooil_wt_pct,O_biooil_wt_pct,N_biooil_wt_pct,S_biooil_wt_pct,O_C_biooil_molar,H_C_biooil_molar,HHV_char_MJ_per_kg,C_char_wt_pct,H_char_wt_pct,O_char_wt_pct,N_char_wt_pct,S_char_wt_pct,O_C_char_molar,H_C_char_molar,LCH_total_imputed_wt_pct,Lignin_share_imputed_pct,C_Note,C_method,O/C_Note,OC_method,H/C_Note,HC_method,t_note,HHV_feedstock_method,HHV_feedstock_imputed,HHV_biooil_method,HHV_biochar_method,S_method,S_biooil_method,S_biochar_method,Lignin_method,Lignin_imputed,cellulose_method,cellulose_imputed,hemicellulose_method,hemicellulose_imputed,Ash_method,Ash_imputed,LRI_imputed_source,LCH_total_imputed_source,Lignin_share_imputed_source
Liquid Fuel Production from Woody Biomass by Direct Liquefaction,https://doi.org/10.1627/jpi1958.36.73,1993,Table 8 — Heavy oil properties (2-PrOH series),"Ogi & Yokoyama, Sekiyu Gakkaishi 36(2):73–84 (1993)",Japanese oak (Konara),Woody Biomass / Hardwood,46.65,5.83,47.31,0.21,0.0,0.38,23.81,47.6156464811784,28.744353518821605,0.8,100.17000000000002,0.2376959169411999,0.7623040830588002,,,,,,0.7606109324758843,1.49967845659164,15.66,0.544,0.544,100.17,100.37999999999998,100.0,OK,Hydrothermal,HTL_solvothermal,100 mL stainless-steel batch autoclave,,Water + 2-PrOH,,60.0,,,autogenic,,,,none,0.0,wt% of dry feedstock,,52.8,,,,,12.8304,,0.32868,,24.3,62.25,6.2,31.55,,,0.38,0.0995983935742971,,,,,,,,,100.17000000000002,0.2376959169411999,,Original,,Original,,Original,equivalent residence time ,Dulong,True,,,assumed_zero_closure,,,Ogi1993_Table5_L,False,Ogi1993_C+H_split_family_median,True,Ogi1993_C+H_split_family_median,True,,False,formula,formula,formula
Hydrothermal processing of duckweed: Effect of reaction conditions on product distribution and composition,https://doi.org/10.1016/j.biortech.2012.08.106,2013,"Fig. 2a — effect of temperature (60 min, 2.5 g)",Duan_2013_BioresourceTech,Duckweed (Lemna sp.),Aquatic Biomass,30.0,4.3,20.1,2.1,0.8,26.0,2.8,11.9,13.8,3.4,28.5,0.09824561403508772,0.9017543859649123,,,,,,0.5025000000000001,1.72,12.8,0.479,0.479,28.5,83.3,57.3,OK,Hydrothermal,HTC,"25 mL stainless-steel Swagelok tube; molten-salt bath, 3–5 min heat-up","sealed, autogenous",Water,20.0,60.0,,22.32142857142857,"sealed, autogenic (subcritical water, ~10–20 MPa est.)",,,4.48,none,0.0,wt% of dry duckweed feedstock,DCM extraction → filtration → phase split → rotary evaporation at 30 °C,3.0,78.3,18.7,0.0,,,,,,,,,,,,,,,,,,,,,,28.5,0.09824561403508772,,Original,,Original,,Original,equivalent residence time ,Dulong,True,,,reported,,,,False,,False,,False,,False,formula,formula,formula
Hydrothermal processing of duckweed: Effect of reaction conditions on product distribution and composition,https://doi.org/10.1016/j.biortech.2012.08.106,2013,"Table 1 — elemental composition of bio-oil, temperature series",Duan_2013_BioresourceTech,Duckweed (Lemna sp.),Aquatic Biomass,30.0,4.3,20.1,2.1,0.8,26.0,2.8,11.9,13.8,3.4,28.5,0.09824561403508772,0.9017543859649123,,,,,,0.5025000000000001,1.72,12.8,0.479,0.479,28.5,83.3,57.3,OK,Hydrothermal,HTC,"25 mL stainless-steel Swagelok tube; molten-salt bath, 3–5 min heat-up","sealed, autogenous",Water,25.0,60.0,,22.32142857142857,"sealed, autogenic (subcritical water, ~10–20 MPa est.)",,,4.48,none,0.0,wt% of dry feedstock,DCM extraction → filtration → phase split → rotary evaporation at 30 °C,,,,,,,,,,39.2,75.08,11.26,12.81,0.52,0.33,0.128,0.1499733617474693,,,,,,,,,28.5,0.09824561403508772,,Original,,Original,,Original,equivalent residence time ,Dulong,True,,,reported,reported,,,False,,False,,False,,False,formula,formula,formula
Effect of hydrogen peroxide on the depolymerization of prot lignin,https://doi.org/10.1016/j.indcrop.2020.112355,2020,Tables 1-4,Ref_Kumar_2020_ProtLignin,Protobind 1000 lignin,Lignin-rich Streams (Technical),61.0,7.0,27.0,0.0,2.0,3.0,93.0,0.0,0.0,0.0,93.0,1.0,0.0,,,,,,0.33196721311475413,1.3770491803278688,26.05,0.999,0.999,93.0,100.0,97.0,OK,Hydrothermal,HTC,50 mL Teflon-lined batch autoclave,N2 (inert) + 1.0 mL 30% H2O2,Water/Ethanol (1:1 mass ratio),100.0,60.0,,9.0,autogenic,5.0,,11.111,none,0.0,wt% of dry lignin,Filtration + solvent evaporation,72.8,15.9,,11.3,,,,,,,,,,,,,,,,,,,,,,93.0,1.0,,Original,,Original,,Original,equivalent residence time ,Dulong,True,,,reported,,,,False,,False,,False,,False,formula,formula,formula
Enhanced bio-crude yield and quality by reductive hydrothermal liquefaction of oak wood biomass: Effect of iron addition,10.1016/j.enconman.2019.03.027,2019,,,Oak wood,Woody Biomass / Hardwood,50.2,7.0,42.8,,,2.0,32.0,38.1,23.0,6.9,93.1,0.34371643394199786,0.6562835660580022,,,,7.0,15.0,0.6394422310756971,1.6733067729083664,19.36,0.623,0.623,93.1,102.0,100.0,OK,Hydrothermal,HTC,SS tubular microreactor (10 mL),,Water,110.0,15.0,,16.666666666666664,autogenic,60.0,130.0,5.0,none,0.0,wt% of dry feedstock,venting + filtration + acetone extraction,0.0,92.06,6.729999999999998,1.21,7.939999999999998,,,,,,,,,,,,,,,,,,,,,93.1,0.34371643394199786,,Original,,Original,,Original,equivalent residence time ,Dulong,True,,,,,,,False,,False,,False,,False,formula,formula,formula
Effect of hydrogen peroxide on the depolymerization of prot lignin,https://doi.org/10.1016/j.indcrop.2020.112355,2020,Tables 1-4,Ref_Kumar_2020_ProtLignin,Protobind 1000 lignin,Lignin-rich Streams (Technical),61.0,7.0,27.0,0.0,2.0,3.0,93.0,0.0,0.0,0.0,93.0,1.0,0.0,,,,,,0.33196721311475413,1.3770491803278688,26.05,0.999,0.999,93.0,100.0,97.0,OK,Hydrothermal,HTC,50 mL Teflon-lined batch autoclave,N2 (inert) + 1.0 mL 30% H2O2,Water/Ethanol (1:1 mass ratio),120.0,60.0,,9.0,autogenic,5.0,,11.111,none,0.0,wt% of dry lignin,Filtration + solvent evaporation,79.5,2.6,,17.9,,,,,,,,,,,,,,,,,,,,,,93.0,1.0,,Original,,Original,,Original,equivalent residence time ,Dulong,True,,,reported,,,,False,,False,,False,,False,formula,formula,formula
Effect of hydrogen peroxide on the depolymerization of prot lignin,https://doi.org/10.1016/j.indcrop.2020.112355,2020,Tables 1-4,Ref_Kumar_2020_ProtLignin,Protobind 1000 lignin,Lignin-rich Streams (Technical),61.0,7.0,27.0,0.0,2.0,3.0,93.0,0.0,0.0,0.0,93.0,1.0,0.0,,,,,,0.33196721311475413,1.3770491803278688,26.05,0.999,0.999,93.0,100.0,97.0,OK,Hydrothermal,HTC,50 mL Teflon-lined batch autoclave,N2 (inert) + 1.0 mL 30% H2O2,Water/Ethanol (1:1 mass ratio),120.0,15.0,,9.0,autogenic,5.0,,11.111,none,0.0,wt% of dry lignin,Filtration + solvent evaporation,70.8,17.9,,11.3,,,,,,,,,,,,,,,,,,,,,,93.0,1.0,,Original,,Original,,Original,equivalent residence time ,Dulong,True,,,reported,,,,False,,False,,False,,False,formula,formula,formula
Effect of hydrogen peroxide on the depolymerization of prot lignin,https://doi.org/10.1016/j.indcrop.2020.112355,2020,Tables 1-4,Ref_Kumar_2020_ProtLignin,Protobind 1000 lignin,Lignin-rich Streams (Technical),61.0,7.0,27.0,0.0,2.0,3.0,93.0,0.0,0.0,0.0,93.0,1.0,0.0,,,,,,0.33196721311475413,1.3770491803278688,26.05,0.999,0.999,93.0,100.0,97.0,OK,Hydrothermal,HTC,50 mL Teflon-lined batch autoclave,N2 (inert) + 1.0 mL 30% H2O2,Water/Ethanol (1:1 mass ratio),120.0,30.0,,9.0,autogenic,5.0,,11.111,none,0.0,wt% of dry lignin,Filtration + solvent evaporation,80.0,6.6,,13.4,,,,,,,,,,,,,,,,,,,,,,93.0,1.0,,Original,,Original,,Original,equivalent residence time ,Dulong,True,,,reported,,,,False,,False,,False,,False,formula,formula,formula
Effect of hydrogen peroxide on the depolymerization of prot lignin,https://doi.org/10.1016/j.indcrop.2020.112355,2020,Tables 1-4,Ref_Kumar_2020_ProtLignin,Protobind 1000 lignin,Lignin-rich Streams (Technical),61.0,7.0,27.0,0.0,2.0,3.0,93.0,0.0,0.0,0.0,93.0,1.0,0.0,,,,,,0.33196721311475413,1.3770491803278688,26.05,0.999,0.999,93.0,100.0,97.0,OK,Hydrothermal,HTC,50 mL Teflon-lined batch autoclave,N2 (inert) + 1.0 mL 30% H2O2,Water/Ethanol (1:1 mass ratio),120.0,120.0,,9.0,autogenic,5.0,,11.111,none,0.0,wt% of dry lignin,Filtration + solvent evaporation,75.6,9.5,,14.9,,,,,,,,,,,,,,,,,,,,,,93.0,1.0,,Original,,Original,,Original,equivalent residence time ,Dulong,True,,,reported,,,,False,,False,,False,,False,formula,formula,formula
Effect of hydrogen peroxide on the depolymerization of prot lignin,https://doi.org/10.1016/j.indcrop.2020.112355,2020,Tables 1-4,Ref_Kumar_2020_ProtLignin,Protobind 1000 lignin,Lignin-rich Streams (Technical),61.0,7.0,27.0,0.0,2.0,3.0,93.0,0.0,0.0,0.0,93.0,1.0,0.0,,,,,,0.33196721311475413,1.3770491803278688,26.05,0.999,0.999,93.0,100.0,97.0,OK,Hydrothermal,HTC,50 mL Teflon-lined batch autoclave,1 bar N2 (no H2O2),Water/Ethanol (1:1 mass ratio),120.0,30.0,,10.0,autogenic,5.0,,10.0,none,0.0,wt% of dry lignin,Filtration + solvent evaporation,77.7,21.8,,0.5,,,,,,,,,,,,,,,,,,,,,,93.0,1.0,,Original,,Original,,Original,equivalent residence time ,Dulong,True,,,reported,,,,False,,False,,False,,False,formula,formula,formula
Effect of hydrogen peroxide on the depolymerization of prot lignin,https://doi.org/10.1016/j.indcrop.2020.112355,2020,Tables 1-4,Ref_Kumar_2020_ProtLignin,Protobind 1000 lignin,Lignin-rich Streams (Technical),61.0,7.0,27.0,0.0,2.0,3.0,93.0,0.0,0.0,0.0,93.0,1.0,0.0,,,,,,0.33196721311475413,1.3770491803278688,26.05,0.999,0.999,93.0,100.0,97.0,OK,Hydrothermal,HTC,50 mL Teflon-lined batch autoclave,5 bar O2 (no H2O2),Water/Ethanol (1:1 mass ratio),120.0,30.0,,10.0,autogenic,5.0,,10.0,none,0.0,wt% of dry lignin,Filtration + solvent evaporation,69.0,26.4,,4.6,,,,,,,,,,,,,,,,,,,,,,93.0,1.0,,Original,,Original,,Original,equivalent residence time ,Dulong,True,,,reported,,,,False,,False,,False,,False,formula,formula,formula
Effect of hydrogen peroxide on the depolymerization of prot lignin,https://doi.org/10.1016/j.indcrop.2020.112355,2020,Tables 1-4,Ref_Kumar_2020_ProtLignin,Protobind 1000 lignin,Lignin-rich Streams (Technical),61.0,7.0,27.0,0.0,2.0,3.0,93.0,0.0,0.0,0.0,93.0,1.0,0.0,,,,,,0.33196721311475413,1.3770491803278688,26.05,0.999,0.999,93.0,100.0,97.0,OK,Hydrothermal,HTC,50 mL Teflon-lined batch autoclave,N2 + 0.25 mL 30% H2O2,Water/Ethanol (1:1 mass ratio),120.0,30.0,,9.73,autogenic,5.0,,10.277,none,0.0,wt% of dry lignin,Filtration + solvent evaporation,70.6,25.2,,4.2,,,,,,,,,,,,,,,,,,,,,,93.0,1.0,,Original,,Original,,Original,equivalent residence time ,Dulong,True,,,reported,,,,False,,False,,False,,False,formula,formula,formula
Effect of hydrogen peroxide on the depolymerization of prot lignin,https://doi.org/10.1016/j.indcrop.2020.112355,2020,Tables 1-4,Ref_Kumar_2020_ProtLignin,Protobind 1000 lignin,Lignin-rich Streams (Technical),61.0,7.0,27.0,0.0,2.0,3.0,93.0,0.0,0.0,0.0,93.0,1.0,0.0,,,,,,0.33196721311475413,1.3770491803278688,26.05,0.999,0.999,93.0,100.0,97.0,OK,Hydrothermal,HTC,50 mL Teflon-lined batch autoclave,N2 + 0.5 mL 30% H2O2,Water/Ethanol (1:1 mass ratio),120.0,30.0,,9.47,autogenic,5.0,,10.56,none,0.0,wt% of dry lignin,Filtration + solvent evaporation,72.0,23.4,,4.6,,,,,,,,,,,,,,,,,,,,,,93.0,1.0,,Original,,Original,,Original,equivalent residence time ,Dulong,True,,,reported,,,,False,,False,,False,,False,formula,formula,formula
Effect of hydrogen peroxide on the depolymerization of prot lignin,https://doi.org/10.1016/j.indcrop.2020.112355,2020,Tables 1-4,Ref_Kumar_2020_ProtLignin,Protobind 1000 lignin,Lignin-rich Streams (Technical),61.0,7.0,27.0,0.0,2.0,3.0,93.0,0.0,0.0,0.0,93.0,1.0,0.0,,,,,,0.33196721311475413,1.3770491803278688,26.05,0.999,0.999,93.0,100.0,97.0,OK,Hydrothermal,HTC,50 mL Teflon-lined batch autoclave,N2 + 1.0 mL 30% H2O2,Water/Ethanol (1:1 mass ratio),120.0,30.0,,9.0,autogenic,5.0,,11.111,none,0.0,wt% of dry lignin,Filtration + solvent evaporation,80.0,6.6,,13.4,,,,,,,,,,,,,,,,,,,,,,93.0,1.0,,Original,,Original,,Original,equivalent residence time ,Dulong,True,,,reported,,,,False,,False,,False,,False,formula,formula,formula
Effect of hydrogen peroxide on the depolymerization of prot lignin,https://doi.org/10.1016/j.indcrop.2020.112355,2020,Tables 1-4,Ref_Kumar_2020_ProtLignin,Protobind 1000 lignin,Lignin-rich Streams (Technical),61.0,7.0,27.0,0.0,2.0,3.0,93.0,0.0,0.0,0.0,93.0,1.0,0.0,,,,,,0.33196721311475413,1.3770491803278688,26.05,0.999,0.999,93.0,100.0,97.0,OK,Hydrothermal,HTC,50 mL Teflon-lined batch autoclave,N2 + 1.5 mL 30% H2O2,Water/Ethanol (1:1 mass ratio),120.0,30.0,,8.57,autogenic,5.0,,11.669,none,0.0,wt% of dry lignin,Filtration + solvent evaporation,78.6,7.7,,13.8,,,,,,,,,,,,,,,,,,,,,,93.0,1.0,,Original,,Original,,Original,equivalent residence time ,Dulong,True,,,reported,,,,False,,False,,False,,False,formula,formula,formula
Effect of hydrogen peroxide on the depolymerization of prot lignin,https://doi.org/10.1016/j.indcrop.2020.112355,2020,Tables 1-4,Ref_Kumar_2020_ProtLignin,Protobind 1000 lignin,Lignin-rich Streams (Technical),61.0,7.0,27.0,0.0,2.0,3.0,93.0,0.0,0.0,0.0,93.0,1.0,0.0,,,,,,0.33196721311475413,1.3770491803278688,26.05,0.999,0.999,93.0,100.0,97.0,OK,Hydrothermal,HTC,50 mL Teflon-lined batch autoclave,N2 + 3.0 mL 30% H2O2,Water/Ethanol (1:1 mass ratio),120.0,30.0,,7.5,autogenic,5.0,,13.333,none,0.0,wt% of dry lignin,Filtration + solvent evaporation,73.5,21.2,,5.3,,,,,,,,,,,,,,,,,,,,,,93.0,1.0,,Original,,Original,,Original,equivalent residence time ,Dulong,True,,,reported,,,,False,,False,,False,,False,formula,formula,formula
Effect of hydrogen peroxide on the depolymerization of prot lignin,https://doi.org/10.1016/j.indcrop.2020.112355,2020,Tables 1-4,Ref_Kumar_2020_ProtLignin,Protobind 1000 lignin,Lignin-rich Streams (Technical),61.0,7.0,27.0,0.0,2.0,3.0,93.0,0.0,0.0,0.0,93.0,1.0,0.0,,,,,,0.33196721311475413,1.3770491803278688,26.05,0.999,0.999,93.0,100.0,97.0,OK,Hydrothermal,HTC,50 mL Teflon-lined batch autoclave,N2 + 5.0 mL 30% H2O2 (tar‐rich),Water/Ethanol (1:1 mass ratio),120.0,30.0,,6.43,autogenic,5.0,,15.552,none,0.0,wt% of dry lignin,Filtration + solvent evaporation,48.0,16.3,,35.7,,,,,,,,,,,,,,,,,,,,,,93.0,1.0,,Original,,Original,,Original,equivalent residence time ,Dulong,True,,,reported,,,,False,,False,,False,,False,formula,formula,formula
Nonisothermal Catalytic Liquefaction of Corn Stalk in Subcritical and Supercritical Water,https://doi.org/10.1021/ef0300141,2004,primary; Table 4,Song_2004_EnergyFuels,Corn stalk,Agricultural Residues,43.83,5.75,48.94,0.97,0.13,7.44,15.59,22.82,43.01,18.58,81.41999999999999,0.1914762957504299,0.8085237042495701,,,,,,0.8374401095140315,1.5742642026009583,14.31,0.49,0.49,81.41999999999999,107.06,99.62,OK,Hydrothermal,HTC,Semicontinuous fixed-bed; water @25 MPa; 3 mL/min; oven heated,autogenic (pressurized water),Water,129.85000000000002,38.5,,12.98701298701298,25 MPa (fixed); water 3 mL/min; nonisothermal 10 K/min,10.0,,7.7,none,0.0,wt% of dry feedstock,,,,,,,,,,,,40.54,5.4,52.54,1.52,0.0,0.973,0.1332017760236803,,,,,,,,,81.41999999999999,0.1914762957504299,,Original,,Original,,Original,equivalent residence time ,Dulong,True,,,reported,assumed_zero_closure,,,False,,False,,False,,False,formula,formula,formula
Nonisothermal Catalytic Liquefaction of Corn Stalk in Subcritical and Supercritical Water,https://doi.org/10.1021/ef0300141,2004,primary; Table 4,Song_2004_EnergyFuels,Corn stalk,Agricultural Residues,43.83,5.75,48.94,0.97,0.13,7.44,15.59,22.82,43.01,18.58,81.41999999999999,0.1914762957504299,0.8085237042495701,,,,,,0.8374401095140315,1.5742642026009583,14.31,0.49,0.49,81.41999999999999,107.06,99.62,OK,Hydrothermal,HTC,Semicontinuous fixed-bed; water @25 MPa; 3 mL/min; oven heated,autogenic (pressurized water),Water,129.85000000000002,38.5,,12.98701298701298,25 MPa (fixed); water 3 mL/min; nonisothermal 10 K/min,10.0,,7.7,Na2CO3,0.01,wt% of dry feedstock,,,,,,,,,,,,22.04,3.35,73.23,1.38,0.0,2.494,0.1519963702359346,,,,,,,,,81.41999999999999,0.1914762957504299,,Original,,Original,,Original,equivalent residence time ,Dulong,True,,,reported,assumed_zero_closure,,,False,,False,,False,,False,formula,formula,formula
Hydrothermal carbonization of lignocellulosic biomass for carbon rich material preparation: A review,10.1016/j.biombioe.2019.105384,2019,Hydrothermal carbonization of oil palm pressed fiber: Effect of reaction parameters Ref [91],Ref [91],Oil palm pressed fiber (OPPF),Agricultural Residues,48.2,6.1,38.3,1.3,0.2,5.9,23.89,42.25639818731828,25.180446345972182,,91.32684453329047,0.2615879276469649,0.7384120723530351,,,,,,0.595954356846473,1.5186721991701244,18.22,0.608,0.608,91.32684453329048,100.0,94.1,OK,Hydrothermal,HTC,,,Water,140.0,180.0,,10.0,autogenic,,,10.0,none,0.0,wt% of dry feedstock,,,78.4,,,,,16.464000000000002,,0.392,,,,,,,,,21.0,50.0,6.42,37.7,1.24,0.17,0.566,1.53,91.32684453329047,0.2615879276469649,,Original,,Original,,Original,equivalent residence time ,Dulong,True,,,reported,,reported,Literature: Efficient lignin extraction from oil palm empty fruit bunches using guanidine-based deep eutectic solvents under microwave assistance; Industrial Crops & Products (2024) 209:118968; DOI: 10.1016/j.indcrop.2024.118968,True,"Feedstock_DB_mean (Soybean straw, n=288)",True,"Feedstock_DB_mean (Soybean straw, n=288)",True,,False,formula,formula,formula
Liquefaction of sugar cane bagasse with formate and water,https://doi.org/10.1016/0016-2361(82)90217-4,1982,Main tables,Schuchardt_1981_Bagasse,Sugar cane bagasse,Agricultural Residues,44.8,5.9,47.4,,,1.9,22.3,47.15428571428571,25.55619047619048,,95.0104761904762,0.23471095919246998,0.76528904080753,,,,,,0.7935267857142858,1.580357142857143,15.12,0.521,0.521,95.0104761904762,100.0,98.1,OK,Hydrothermal,HTC,200 mL stainless-steel rocking autoclave,Argon (inert),Water,140.0,15.0,,9.09090909090909,Initial Ar 5 MPa; final 12 MPa,,,11.0,NaHCOO,0.5,wt% of feed carbon,Open after cool; heavy oil washed/extracted with chloroform; evaporate solvent; oil dried in vacuo 30 min (RT); aq filtered; residue dried 120 °C 1 h; water evaporated for unextractables.,,,,,,,,0.4,,,68.7,7.8,,,,,0.1135371179039301,,,,,,,,,95.0104761904762,0.23471095919246998,,Original,,Original,,Original,equivalent residence time ,Dulong,True,,,,,,,False,"Feedstock_DB_mean (Sugarcane bagasse, n=42)",True,"Feedstock_DB_mean (Sugarcane bagasse, n=42)",True,,False,formula,formula,formula
Liquefaction of sugar cane bagasse with formate and water,https://doi.org/10.1016/0016-2361(82)90217-4,1982,Main tables,Schuchardt_1981_Bagasse,Sugar cane bagasse,Agricultural Residues,44.8,5.9,47.4,,,1.9,22.3,47.15428571428571,25.55619047619048,,95.0104761904762,0.23471095919246998,0.76528904080753,,,,,,0.7935267857142858,1.580357142857143,15.12,0.521,0.521,95.0104761904762,100.0,98.1,OK,Hydrothermal,HTC,200 mL stainless-steel rocking autoclave,Carbon monoxide,Water,140.0,15.0,,9.09090909090909,Initial CO 5.5 MPa; final 12.5 MPa,,,11.0,Ca(OH)2,0.5,wt% of feed carbon,Open after cool; heavy oil washed/extracted with chloroform; evaporate solvent; oil dried in vacuo 30 min (RT); aq filtered; residue dried 120 °C 1 h; water evaporated for unextractables.,,,,,,,,0.24,,,65.3,7.5,,,,,0.114854517611026,,,,,,,,,95.0104761904762,0.23471095919246998,,Original,,Original,,Original,equivalent residence time ,Dulong,True,,,,,,,False,"Feedstock_DB_mean (Sugarcane bagasse, n=42)",True,"Feedstock_DB_mean (Sugarcane bagasse, n=42)",True,,False,formula,formula,formula
Liquefaction of sugar cane bagasse with formate and water,https://doi.org/10.1016/0016-2361(82)90217-4,1982,Main tables,Schuchardt_1981_Bagasse,Sugar cane bagasse,Agricultural Residues,44.8,5.9,47.4,,,1.9,22.3,47.15428571428571,25.55619047619048,,95.0104761904762,0.23471095919246998,0.76528904080753,,,,,,0.7935267857142858,1.580357142857143,15.12,0.521,0.521,95.0104761904762,100.0,98.1,OK,Hydrothermal,HTC,200 mL stainless-steel rocking autoclave,Argon (inert),Water,140.0,15.0,,9.09090909090909,Initial Ar 8 MPa; final 19 MPa,,,11.0,Ca(OH)2,0.5,wt% of feed carbon,Open after cool; heavy oil washed/extracted with chloroform; evaporate solvent; oil dried in vacuo 30 min (RT); aq filtered; residue dried 120 °C 1 h; water evaporated for unextractables.,,,,,,,,0.15,,,65.4,7.1,,,,,0.1085626911314984,,,,,,,,,95.0104761904762,0.23471095919246998,,Original,,Original,,Original,equivalent residence time ,Dulong,True,,,,,,,False,"Feedstock_DB_mean (Sugarcane bagasse, n=42)",True,"Feedstock_DB_mean (Sugarcane bagasse, n=42)",True,,False,formula,formula,formula
Effect of hydrogen peroxide on the depolymerization of prot lignin,https://doi.org/10.1016/j.indcrop.2020.112355,2020,Tables 1-4,Ref_Kumar_2020_ProtLignin,Protobind 1000 lignin,Lignin-rich Streams (Technical),61.0,7.0,27.0,0.0,2.0,3.0,93.0,0.0,0.0,0.0,93.0,1.0,0.0,,,,,,0.33196721311475413,1.3770491803278688,26.05,0.999,0.999,93.0,100.0,97.0,OK,Hydrothermal,HTC,50 mL Teflon-lined batch autoclave,N2 (inert) + 1.0 mL 30% H2O2,Water/Ethanol (1:1 mass ratio),140.0,60.0,,9.0,autogenic,5.0,,11.111,none,0.0,wt% of dry lignin,Filtration + solvent evaporation,79.0,6.8,,14.3,,,,,,,,,,,,,,,,,,,,,,93.0,1.0,,Original,,Original,,Original,equivalent residence time ,Dulong,True,,,reported,,,,False,,False,,False,,False,formula,formula,formula
"Effect of cobalt on titania, ceria and zirconia oxide supported catalysts on the oxidative depolymerization of prot and alkali lignin",https://doi.org/10.1016/j.biortech.2019.122589,2020,primaly from ; Table 4 product yields,Ref_Kumar_2020_BioresourTech_Prot_Alkali,Prot lignin (Protobind 1000),Lignin-rich Streams (Technical),61.0,7.0,27.0,0.0,2.0,3.0,93.0,0.0,0.0,,93.0,1.0,0.0,,,,,,0.33196721311475413,1.3770491803278688,26.05,0.999,0.999,93.0,100.0,97.0,OK,Hydrothermal,HTC,50 mL Teflon-lined batch autoclave,"O2 (5 bar initial, purged 4x)",Methanol,140.0,60.0,,10.0,"5 bar O2, autogenic total",5.0,,10.0,none,0.0,wt% of feed lignin,Filtration + MeOH workup; Na2SO4 drying,65.0,16.2,,18.8,,,,,,,,,,,,,,,,,,,,,,93.0,1.0,,Original,,Original,,Original,equivalent residence time ,Dulong,True,,,reported,,,,False,Assumption: pure lignin isolate (no cellulose/hemicellulose),True,Assumption: pure lignin isolate (no cellulose/hemicellulose),True,,False,formula,formula,formula
"Effect of cobalt on titania, ceria and zirconia oxide supported catalysts on the oxidative depolymerization of prot and alkali lignin",https://doi.org/10.1016/j.biortech.2019.122589,2020,primaly from ; Table 4 product yields,Ref_Kumar_2020_BioresourTech_Prot_Alkali,Prot lignin (Protobind 1000),Lignin-rich Streams (Technical),61.0,7.0,27.0,0.0,2.0,3.0,93.0,0.0,0.0,,93.0,1.0,0.0,,,,,,0.33196721311475413,1.3770491803278688,26.05,0.999,0.999,93.0,100.0,97.0,OK,Hydrothermal,HTC,50 mL Teflon-lined batch autoclave,"O2 (5 bar initial, purged 4x)",Methanol,140.0,60.0,,10.0,"5 bar O2, autogenic total",5.0,,10.0,Co/TiO2,0.1,wt% of feed lignin,Filtration + MeOH workup; Na2SO4 drying,74.0,11.9,,14.1,,,,,,,,,,,,,,,,,,,,,,93.0,1.0,,Original,,Original,,Original,equivalent residence time ,Dulong,True,,,reported,,,,False,Assumption: pure lignin isolate (no cellulose/hemicellulose),True,Assumption: pure lignin isolate (no cellulose/hemicellulose),True,,False,formula,formula,formula
"Effect of cobalt on titania, ceria and zirconia oxide supported catalysts on the oxidative depolymerization of prot and alkali lignin",https://doi.org/10.1016/j.biortech.2019.122589,2020,primaly from ; Table 4 product yields,Ref_Kumar_2020_BioresourTech_Prot_Alkali,Prot lignin (Protobind 1000),Lignin-rich Streams (Technical),61.0,7.0,27.0,0.0,2.0,3.0,93.0,0.0,0.0,,93.0,1.0,0.0,,,,,,0.33196721311475413,1.3770491803278688,26.05,0.999,0.999,93.0,100.0,97.0,OK,Hydrothermal,HTC,50 mL Teflon-lined batch autoclave,"O2 (5 bar initial, purged 4x)",Methanol,140.0,60.0,,10.0,"5 bar O2, autogenic total",5.0,,10.0,Co/CeO2,0.1,wt% of feed lignin,Filtration + MeOH workup; Na2SO4 drying,78.0,13.4,,8.6,,,,,,,,,,,,,,,,,,,,,,93.0,1.0,,Original,,Original,,Original,equivalent residence time ,Dulong,True,,,reported,,,,False,Assumption: pure lignin isolate (no cellulose/hemicellulose),True,Assumption: pure lignin isolate (no cellulose/hemicellulose),True,,False,formula,formula,formula
"Effect of cobalt on titania, ceria and zirconia oxide supported catalysts on the oxidative depolymerization of prot and alkali lignin",https://doi.org/10.1016/j.biortech.2019.122589,2020,primaly from ; Table 4 product yields,Ref_Kumar_2020_BioresourTech_Prot_Alkali,Prot lignin (Protobind 1000),Lignin-rich Streams (Technical),61.0,7.0,27.0,0.0,2.0,3.0,93.0,0.0,0.0,,93.0,1.0,0.0,,,,,,0.33196721311475413,1.3770491803278688,26.05,0.999,0.999,93.0,100.0,97.0,OK,Hydrothermal,HTC,50 mL Teflon-lined batch autoclave,"O2 (5 bar initial, purged 4x)",Methanol,140.0,60.0,,10.0,"5 bar O2, autogenic total",5.0,,10.0,Co/ZrO2,0.1,wt% of feed lignin,Filtration + MeOH workup; Na2SO4 drying,70.0,15.8,,14.2,,,,,,,,,,,,,,,,,,,,,,93.0,1.0,,Original,,Original,,Original,equivalent residence time ,Dulong,True,,,reported,,,,False,Assumption: pure lignin isolate (no cellulose/hemicellulose),True,Assumption: pure lignin isolate (no cellulose/hemicellulose),True,,False,formula,formula,formula
"Effect of cobalt on titania, ceria and zirconia oxide supported catalysts on the oxidative depolymerization of prot and alkali lignin",https://doi.org/10.1016/j.biortech.2019.122589,2020,primaly from ; Table 4 product yields,Ref_Kumar_2020_BioresourTech_Prot_Alkali,Alkali lignin (Sigma Aldrich),Lignin-rich Streams (Technical),60.0,7.2,27.3,0.0,2.9,2.6,91.2,0.0,0.0,,91.2,1.0,0.0,,,,,,0.34125,1.44,26.03,0.982,0.982,91.2,100.0,97.4,OK,Hydrothermal,HTC,50 mL Teflon-lined batch autoclave,"O2 (5 bar initial, purged 4x)",Methanol,140.0,60.0,,10.0,"5 bar O2, autogenic total",5.0,,10.0,none,0.0,wt% of feed lignin,Filtration + MeOH workup; Na2SO4 drying,54.2,44.2,,1.6,,,,,,,,,,,,,,,,,,,,,,91.2,1.0,,Original,,Original,,Original,equivalent residence time ,Dulong,True,,,reported,,,,False,Assumption: pure lignin isolate (no cellulose/hemicellulose),True,Assumption: pure lignin isolate (no cellulose/hemicellulose),True,,False,formula,formula,formula
"Effect of cobalt on titania, ceria and zirconia oxide supported catalysts on the oxidative depolymerization of prot and alkali lignin",https://doi.org/10.1016/j.biortech.2019.122589,2020,primaly from ; Table 4 product yields,Ref_Kumar_2020_BioresourTech_Prot_Alkali,Alkali lignin (Sigma Aldrich),Lignin-rich Streams (Technical),60.0,7.2,27.3,0.0,2.9,2.6,91.2,0.0,0.0,,91.2,1.0,0.0,,,,,,0.34125,1.44,26.03,0.982,0.982,91.2,100.0,97.4,OK,Hydrothermal,HTC,50 mL Teflon-lined batch autoclave,"O2 (5 bar initial, purged 4x)",Methanol,140.0,60.0,,10.0,"5 bar O2, autogenic total",5.0,,10.0,Co/TiO2,0.1,wt% of feed lignin,Filtration + MeOH workup; Na2SO4 drying,59.8,38.6,,1.6,,,,,,,,,,,,,,,,,,,,,,91.2,1.0,,Original,,Original,,Original,equivalent residence time ,Dulong,True,,,reported,,,,False,Assumption: pure lignin isolate (no cellulose/hemicellulose),True,Assumption: pure lignin isolate (no cellulose/hemicellulose),True,,False,formula,formula,formula
"Effect of cobalt on titania, ceria and zirconia oxide supported catalysts on the oxidative depolymerization of prot and alkali lignin",https://doi.org/10.1016/j.biortech.2019.122589,2020,primaly from ; Table 4 product yields,Ref_Kumar_2020_BioresourTech_Prot_Alkali,Alkali lignin (Sigma Aldrich),Lignin-rich Streams (Technical),60.0,7.2,27.3,0.0,2.9,2.6,91.2,0.0,0.0,,91.2,1.0,0.0,,,,,,0.34125,1.44,26.03,0.982,0.982,91.2,100.0,97.4,OK,Hydrothermal,HTC,50 mL Teflon-lined batch autoclave,"O2 (5 bar initial, purged 4x)",Methanol,140.0,60.0,,10.0,"5 bar O2, autogenic total",5.0,,10.0,Co/CeO2,0.1,wt% of feed lignin,Filtration + MeOH workup; Na2SO4 drying,60.2,35.4,,4.4,,,,,,,,,,,,,,,,,,,,,,91.2,1.0,,Original,,Original,,Original,equivalent residence time ,Dulong,True,,,reported,,,,False,Assumption: pure lignin isolate (no cellulose/hemicellulose),True,Assumption: pure lignin isolate (no cellulose/hemicellulose),True,,False,formula,formula,formula
"Effect of cobalt on titania, ceria and zirconia oxide supported catalysts on the oxidative depolymerization of prot and alkali lignin",https://doi.org/10.1016/j.biortech.2019.122589,2020,primaly from ; Table 4 product yields,Ref_Kumar_2020_BioresourTech_Prot_Alkali,Alkali lignin (Sigma Aldrich),Lignin-rich Streams (Technical),60.0,7.2,27.3,0.0,2.9,2.6,91.2,0.0,0.0,,91.2,1.0,0.0,,,,,,0.34125,1.44,26.03,0.982,0.982,91.2,100.0,97.4,OK,Hydrothermal,HTC,50 mL Teflon-lined batch autoclave,"O2 (5 bar initial, purged 4x)",Methanol,140.0,60.0,,10.0,"5 bar O2, autogenic total",5.0,,10.0,Co/ZrO2,0.1,wt% of feed lignin,Filtration + MeOH workup; Na2SO4 drying,53.2,45.6,,1.2,,,,,,,,,,,,,,,,,,,,,,91.2,1.0,,Original,,Original,,Original,equivalent residence time ,Dulong,True,,,reported,,,,False,Assumption: pure lignin isolate (no cellulose/hemicellulose),True,Assumption: pure lignin isolate (no cellulose/hemicellulose),True,,False,formula,formula,formula
Hydrothermal Carbonization (HTC) of Biomass for Energy Applications,10.1201/9781315153735-8,2018,"Table 3 - Reference: Parshetti et al., 2013","Parshetti et al., 2013",Palm empty fruit bunches,Agricultural Residues,41.81,5.73,45.71,,,6.75,21.8,33.41898107663022,26.33109168698861,,81.55007276361883,0.2673204236517301,0.7326795763482699,,,,,,0.8199593398708442,1.6445826357330782,14.17,0.495,0.495,81.55007276361883,100.0,93.25,OK,Hydrothermal,HTC,,autogenic,Water,150.0,20.0,,10.0,autogenic,,,10.0,none,0.0,"wt% of dry, ash-free feedstock",Filtration,,76.0,,,,,15.2,,,,,,,,,,,16.74,,,,,,,,81.55007276361883,0.2673204236517301,,Original,,Original,,Original,equivalent residence time ,Dulong,True,,,,,,,False,"Feedstock_DB_mean (Oil palm EFB, n=22)",True,"Feedstock_DB_mean (Oil palm EFB, n=22)",True,,False,formula,formula,formula
Enhanced bio-crude yield and quality by reductive hydrothermal liquefaction of oak wood biomass: Effect of iron addition,10.1016/j.enconman.2019.03.027,2019,,,Oak wood,Woody Biomass / Hardwood,50.2,7.0,42.8,,,2.0,32.0,38.1,23.0,6.9,93.1,0.34371643394199786,0.6562835660580022,,,,7.0,15.0,0.6394422310756971,1.6733067729083664,19.36,0.623,0.623,93.1,102.0,100.0,OK,Hydrothermal,HTC,SS tubular microreactor (10 mL),,Water,150.0,15.0,,16.666666666666664,autogenic,60.0,130.0,5.0,none,0.0,wt% of dry feedstock,venting + filtration + acetone extraction,0.0,78.6,19.110000000000007,2.29,21.40000000000001,,,,,,,,,,,,,,,,,,,,,93.1,0.34371643394199786,,Original,,Original,,Original,equivalent residence time ,Dulong,True,,,,,,,False,,False,,False,,False,formula,formula,formula
"Production of bio-fuels and chemicals by microwave-assisted, catalytic hydrothermal liquefaction (MAC-HTL) of a mixture of pine and spruce biomass",https://doi.org/10.1039/c8gc03244k,2018,Table 3,REMON2018_MACHTL,Pine + Spruce pellets (mixture),Mixed Biomass,47.75,6.2,46.05,,,1.37,9.2,62.42,27.01,,98.63000000000001,0.09327790733042683,0.9067220926695732,,,,,,0.7232984293193717,1.5581151832460733,16.79,0.533,0.533,98.63,101.37,100.0,OK,Hydrothermal,HTC,"Microwave batch (Milestone Synth-Wave), PTFE-lined SS, 1 L",N2,Water,150.0,0.0,,2.0,50 bar (N2 headspace; autogenic during run),,,50.0,none,0.0,wt% of dry biomass,LLE: CHCl3 then EtOAc; Schlenk dry,1.31,,,15.73,,0.364704,,0.00820715,,27.84,62.65,7.67,29.68,,,0.356,0.1224261771747805,,,,,,,,,98.63000000000001,0.09327790733042683,,Original,,Original,,Original,equivalent residence time ,Dulong,True,,,,,,,False,,False,,False,,False,formula,formula,formula
"Production of bio-fuels and chemicals by microwave-assisted, catalytic hydrothermal liquefaction (MAC-HTL) of a mixture of pine and spruce biomass",https://doi.org/10.1039/c8gc03244k,2018,Table 3,REMON2018_MACHTL,Pine + Spruce pellets (mixture),Mixed Biomass,47.75,6.2,46.05,,,1.37,9.2,62.42,27.01,,98.63000000000001,0.09327790733042683,0.9067220926695732,,,,,,0.7232984293193717,1.5581151832460733,16.79,0.533,0.533,98.63,101.37,100.0,OK,Hydrothermal,HTC,"Microwave batch (Milestone Synth-Wave), PTFE-lined SS, 1 L",N2,Water,150.0,0.0,,2.0,120 bar (N2 headspace; autogenic during run),,,50.0,Ni–Co/Al–Mg,0.25,wt% of dry biomass,LLE: CHCl3 then EtOAc; Schlenk dry,0.32,,,14.99,,0.088704,,0.00204192,,27.72,63.81,7.17,29.02,,,0.341,0.1123648330982604,,,,,,,,,98.63000000000001,0.09327790733042683,,Original,,Original,,Original,equivalent residence time ,Dulong,True,,,,,,,False,,False,,False,,False,formula,formula,formula
"Production of bio-fuels and chemicals by microwave-assisted, catalytic hydrothermal liquefaction (MAC-HTL) of a mixture of pine and spruce biomass",https://doi.org/10.1039/c8gc03244k,2018,Table 3,REMON2018_MACHTL,Pine + Spruce pellets (mixture),Mixed Biomass,47.75,6.2,46.05,,,1.37,9.2,62.42,27.01,,98.63000000000001,0.09327790733042683,0.9067220926695732,,,,,,0.7232984293193717,1.5581151832460733,16.79,0.533,0.533,98.63,101.37,100.0,OK,Hydrothermal,HTC,"Microwave batch (Milestone Synth-Wave), PTFE-lined SS, 1 L",N2,Water,150.0,120.0,,2.0,50 bar (N2 headspace; autogenic during run),,,50.0,Ni–Co/Al–Mg,0.25,wt% of dry biomass,LLE: CHCl3 then EtOAc; Schlenk dry,2.27,,,21.36,,0.408373,,0.00858741,,17.99,37.83,8.75,53.43,,,1.06,0.2312979117102828,,,,,,,,,98.63000000000001,0.09327790733042683,,Original,,Original,,Original,equivalent residence time ,Dulong,True,,,,,,,False,,False,,False,,False,formula,formula,formula
"Production of bio-fuels and chemicals by microwave-assisted, catalytic hydrothermal liquefaction (MAC-HTL) of a mixture of pine and spruce biomass",https://doi.org/10.1039/c8gc03244k,2018,Table 3,REMON2018_MACHTL,Pine + Spruce pellets (mixture),Mixed Biomass,47.75,6.2,46.05,,,1.37,9.2,62.42,27.01,,98.63000000000001,0.09327790733042683,0.9067220926695732,,,,,,0.7232984293193717,1.5581151832460733,16.79,0.533,0.533,98.63,101.37,100.0,OK,Hydrothermal,HTC,"Microwave batch (Milestone Synth-Wave), PTFE-lined SS, 1 L",N2,Water,150.0,120.0,,2.0,120 bar (N2 headspace; autogenic during run),,,50.0,Ni–Co/Al–Mg,0.25,wt% of dry biomass,LLE: CHCl3 then EtOAc; Schlenk dry,1.17,,,22.14,,0.3213989999999999,,0.0074060999999999,,27.47,63.3,7.15,29.55,,,0.35,0.112954186413902,,,,,,,,,98.63000000000001,0.09327790733042683,,Original,,Original,,Original,equivalent residence time ,Dulong,True,,,,,,,False,,False,,False,,False,formula,formula,formula
"Production of bio-fuels and chemicals by microwave-assisted, catalytic hydrothermal liquefaction (MAC-HTL) of a mixture of pine and spruce biomass",https://doi.org/10.1039/c8gc03244k,2018,Table 3,REMON2018_MACHTL,Pine + Spruce pellets (mixture),Mixed Biomass,47.75,6.2,46.05,,,1.37,9.2,62.42,27.01,,98.63000000000001,0.09327790733042683,0.9067220926695732,,,,,,0.7232984293193717,1.5581151832460733,16.79,0.533,0.533,98.63,101.37,100.0,OK,Hydrothermal,HTC,"Microwave batch (Milestone Synth-Wave), PTFE-lined SS, 1 L",N2,Water,150.0,60.0,,2.0,120 bar (N2 headspace; autogenic during run),,,50.0,Ni–Co/Al–Mg,0.125,wt% of dry biomass,LLE: CHCl3 then EtOAc; Schlenk dry,19.5,,,51.28,,3.905850000000001,,0.0986505,,20.03,50.59,5.83,43.58,,,0.647,0.1152401660407195,,,,,,,,,98.63000000000001,0.09327790733042683,,Original,,Original,,Original,equivalent residence time ,Dulong,True,,,,,,,False,,False,,False,,False,formula,formula,formula
"Production of bio-fuels and chemicals by microwave-assisted, catalytic hydrothermal liquefaction (MAC-HTL) of a mixture of pine and spruce biomass",https://doi.org/10.1039/c8gc03244k,2018,Table 3,REMON2018_MACHTL,Pine + Spruce pellets (mixture),Mixed Biomass,47.75,6.2,46.05,,,1.37,9.2,62.42,27.01,,98.63000000000001,0.09327790733042683,0.9067220926695732,,,,,,0.7232984293193717,1.5581151832460733,16.79,0.533,0.533,98.63,101.37,100.0,OK,Hydrothermal,HTC,"Microwave batch (Milestone Synth-Wave), PTFE-lined SS, 1 L",N2,Water,150.0,0.0,,2.0,120 bar (N2 headspace; autogenic during run),,,50.0,none,0.0,wt% of dry biomass,LLE: CHCl3 then EtOAc; Schlenk dry,1.39,,,11.63,,0.3922579999999999,,0.00898913,,28.22,64.67,7.26,28.08,,,0.326,0.1122622545229627,,,,,,,,,98.63000000000001,0.09327790733042683,,Original,,Original,,Original,equivalent residence time ,Dulong,True,,,,,,,False,,False,,False,,False,formula,formula,formula
"Production of bio-fuels and chemicals by microwave-assisted, catalytic hydrothermal liquefaction (MAC-HTL) of a mixture of pine and spruce biomass",https://doi.org/10.1039/c8gc03244k,2018,Table 3,REMON2018_MACHTL,Pine + Spruce pellets (mixture),Mixed Biomass,47.75,6.2,46.05,,,1.37,9.2,62.42,27.01,,98.63000000000001,0.09327790733042683,0.9067220926695732,,,,,,0.7232984293193717,1.5581151832460733,16.79,0.533,0.533,98.63,101.37,100.0,OK,Hydrothermal,HTC,"Microwave batch (Milestone Synth-Wave), PTFE-lined SS, 1 L",N2,Water,150.0,120.0,,2.0,50 bar (N2 headspace; autogenic during run),,,50.0,none,0.0,wt% of dry biomass,LLE: CHCl3 then EtOAc; Schlenk dry,1.41,,,28.34,,0.372381,,0.00868701,,26.41,61.61,6.92,31.46,,,0.383,0.1123194286641778,,,,,,,,,98.63000000000001,0.09327790733042683,,Original,,Original,,Original,equivalent residence time ,Dulong,True,,,,,,,False,,False,,False,,False,formula,formula,formula
"Production of bio-fuels and chemicals by microwave-assisted, catalytic hydrothermal liquefaction (MAC-HTL) of a mixture of pine and spruce biomass",https://doi.org/10.1039/c8gc03244k,2018,Table 3,REMON2018_MACHTL,Pine + Spruce pellets (mixture),Mixed Biomass,47.75,6.2,46.05,,,1.37,9.2,62.42,27.01,,98.63000000000001,0.09327790733042683,0.9067220926695732,,,,,,0.7232984293193717,1.5581151832460733,16.79,0.533,0.533,98.63,101.37,100.0,OK,Hydrothermal,HTC,"Microwave batch (Milestone Synth-Wave), PTFE-lined SS, 1 L",N2,Water,150.0,120.0,,2.0,120 bar (N2 headspace; autogenic during run),,,50.0,none,0.0,wt% of dry biomass,LLE: CHCl3 then EtOAc; Schlenk dry,1.65,,,28.46,,0.33528,,0.00800745,,20.32,48.53,6.79,44.69,,,0.691,0.1399134555944776,,,,,,,,,98.63000000000001,0.09327790733042683,,Original,,Original,,Original,equivalent residence time ,Dulong,True,,,,,,,False,,False,,False,,False,formula,formula,formula
"Production of bio-fuels and chemicals by microwave-assisted, catalytic hydrothermal liquefaction (MAC-HTL) of a mixture of pine and spruce biomass",https://doi.org/10.1039/c8gc03244k,2018,Table 3,REMON2018_MACHTL,Pine + Spruce pellets (mixture),Mixed Biomass,47.75,6.2,46.05,,,1.37,9.2,62.42,27.01,,98.63000000000001,0.09327790733042683,0.9067220926695732,,,,,,0.7232984293193717,1.5581151832460733,16.79,0.533,0.533,98.63,101.37,100.0,OK,Hydrothermal,HTC,"Microwave batch (Milestone Synth-Wave), PTFE-lined SS, 1 L",N2,Water,150.0,0.0,,2.0,50 bar (N2 headspace; autogenic during run),,,50.0,Ni–Co/Al–Mg,0.25,wt% of dry biomass,LLE: CHCl3 then EtOAc; Schlenk dry,5.56,,,7.52,,0.2418599999999999,,0.0011676,,4.35,2.1,10.72,87.18,,,31.162,5.104761904761905,,,,,,,,,98.63000000000001,0.09327790733042683,,Original,,Original,,Original,equivalent residence time ,Dulong,True,,,,,,,False,,False,,False,,False,formula,formula,formula
